Repository: guidoalloatti/amro

File: AmroClient/remote/analisis20110412.csv (part 1 of 5)
Probeta;ID-3;ID-4;Fecha;Colada Nº;Calidad;Cantidad PF/ Detalle;Cantidad Aros / Detalle;C;Si;Mn;P;S;Cr;Ni;Mo;Cu;V
A 001;MIGUEL ABAD;CARRERA;06/07/2010;14 F H3;NOD_FIN_FER;POLEA(2/7)B6-7/C6-7/R2J30/6;;3,74;2,19;0,404;0,03;0,018;0,105;0,03;0,01;0,02;<0.001
A 002;MIGUEL ABAD;CARRERA;07/07/2010;20 F H3;NOD_FIN_FER;(6/7)F6-7(5/7)N6-7(28/6)R2O;POLEA DE FRENO(2);3,55;2,04;0,235;0,017;0,015;0,033;0,019;0,005;0,016;<0.001
A 003;MIGUEL ABAD;CARRERA;05/07/2010;9 F H3;NOD_FIN_FER;28/6 R1M-R1K-R2I-R2G-R2N-R1L;29/6 R1G-R1E-R1B-R2A//30/6 R2I;3,64;2,21;0,284;0,018;0,008;0,054;0,02;0,008;0,017;0,001
A 004;MIGUEL ABAD-ICEMEC;CRIS;14/07/2010;51 F H4;SAE 4140;BRAZO DERECHO E IZQUIERDO;TAPONES TL 2.5-150;0,41;0,35;0,94;0,02;0,015;1;0,311;0,246;0,035;0,011
A 005;MIGUEL ABAD;CRIS;02/08/2010;90 F H3;NOD_FIN_PER;CIGUENALE(4)-ANILLO(1)-POLEA(1;21/7 F67-B67//29/7 B67-E67-S/I;3,74;2,44;0,66;0,024;0,013;0,121;0,029;0,014;0,022;0,003
ABAD;MIGUEL ABAD;CRIS;12/08/2010;1000 F H1;NOD_FIN_FER;TPA MTO 001(1);10/8 R1O-R1N-R1M;3,64;2,59;0,51;0,043;0,018;0,046;0,025;0,007;0,016;<0.001
ABAD;MIGUEL ABAD;CRIS;12/08/2010;999 F H1;NOD_FIN_FER;TPA MTO 001(1);;3,74;2,23;0,45;0,03;0,02;0,098;0,041;0,01;0,062;0,001
ABAD;MIGUEL ABAD;CRIS;13/08/2010;1006 F H1;SAE 4140;CAMISA MCO 001;;0,38;0,35;0,95;0,035;0,015;1,1;0,047;0,196;0,024;0,011
AR 1018;;CARRERA;30/08/2010;210 F H3;WCB;;;0,247;0,54;0,76;0,016;0,011;0,087;0,054;0,014;0,025;0,005
AR 1033;;CARRERA;05/08/2010;974 F H1;WCB;CUNA E8-300(6);;0,199;0,394;0,81;0,015;0,016;0,065;0,02;0,017;0,064;0,002
AR 1047;ICEMEC;CRIS;25/08/2010;1054 F H2;WCB;PATINES;;0,227;0,456;0,82;0,019;0,013;0,164;0,081;0,017;0,036;0,007
AR 1057;;CARRERA;03/09/2010;232 F H3;WCB;CPO E2-300(1);;0,202;0,53;0,89;0,017;0,013;0,121;0,054;0,017;0,022;0,002
AR 1068;J451#16/AR1068#32/AR1817#2;CARRERA;20/07/2010;886 F H1;WCB;CUNA E2-300/600(3);;0,234;0,447;0,87;0,021;0,014;0,051;0,032;0,014;0,022;0,002
AR 1097;;CARRERA;24/08/2010;1052 F H2;WCB;;;0,207;0,56;0,93;0,017;0,009;0,093;0,053;0,015;0,028;0,007
AR 1098;;CRIS;21/07/2010;891 F H1;WCB;CUNA E2-300/600-F;;0,207;0,315;0,94;0,024;0,009;0,123;0,035;0,015;0,014;0,003
AR 1222;J633/J634/CANTARUTTI/AR1222;CARRERA;02/07/2010;795 F H2; WCB;ANILLO 6-600;;0,261;0,492;0,85;0,016;0,01;0,044;0,029;0,015;0,019;0,002
AR 1261;AR1261/AR1323/AR1306/AR1363;CARRERA;13/07/2010;843 F H1;WCB;BTE E2-150(4);;0,236;0,481;0,8;0,019;0,015;0,126;0,035;0,018;0,035;0,007
AR 1288;;CRIS;23/08/2010;177 F H3;WCB;;;0,194;0,363;0,87;0,016;0,009;0,342;0,146;0,031;0,029;0,004
AR 1294;TORRISI;CRIS;31/07/2010;87 F H3;CA15;CUNA E8-150;ARANA;0,15;0,79;0,57;0,021;0,008;12,09;0,427;0,054;0,067;0,075
AR 1295;;CRIS;02/08/2010;947 F H2;CA15;CUNA E8-150 (PARCIAL);;0,148;0,94;0,65;0,022;0,008;13,74;0,186;0,038;0,115;0,097
AR 1298;;RICHARD;13/07/2010;838F  H1;CA15;CUñA E 6"150(20);;0,134;0,52;0,69;0,03;0,007;14;0,52;0,017;0,05;0,065
AR 1300;;CRIS;04/10/2010;1257 F H2;CA15;CUNA E6-300;;0,147;1,1;0,67;0,022;0,008;12,66;0,275;0,033;0,061;0,064
AR 1302;;CARRERA;15/07/2010;860 F H1;CA15;CUNA E2-150(10)-TPA C6-300(4);;0,149;0,75;0,371;0,023;0,009;13,09;0,437;0,045;0,092;0,087
AR 1303;GIRON OC 8688/FAVRA OC 51746;CARRERA;09/09/2010;1135 F H1;CA15;139*95*350#8;CUNA E2-300(14);0,147;0,93;0,65;0,017;0,008;14;0,2;0,046;0,059;0,087
AR 1304;;RICHARD;13/07/2010;837F  H1;CA15;CUñAE 2 1/2 300 FLEX.(12)  CUñ;;0,142;0,5;0,73;0,027;0,008;13,74;0,499;0,024;0,067;0,08
AR 1305;;RICHARD;16/07/2010;863F  H1;WCB;CUñA E 3"150(24)/VOLANTES TROS;;0,235;0,25;0,93;0,017;0,015;0,074;0,03;0,016;0,03;0,002
AR 1306;;RICHARD;14/07/2010;846F  H1;WCB;;;0,221;0,412;1,1;0,025;0,016;0,07;0,033;0,016;0,038;0,005
AR 1307;;CRIS;26/08/2010;193 F H3;WCB;;;0,197;0,421;0,91;0,026;0,025;0,057;0,067;0,019;0,102;0,004
AR 1317;J451#16/AR1068#32/AR1817#2;CARRERA;20/07/2010;886 F H1;WCB;CPO C2-900/1500;;0,234;0,447;0,87;0,021;0,014;0,051;0,032;0,014;0,022;0,002
AR 1322;;CRIS;12/07/2010;829 F H1;WCB;TPA 2-600;;0,245;0,408;0,88;0,016;0,012;0,066;0,035;0,013;0,023;0,004
AR 1323;;RICHARD;14/07/2010;846F  H1;WCB;TAPA E 2"600(24);;0,221;0,412;1,1;0,025;0,016;0,07;0,033;0,016;0,038;0,005
AR 1328;H 729-H720;H 687-AR 1228;01/07/2010;781 F H2;CF8M;ANILLO 8-600;;0,074;1,11;0,77;0,018;0,012;18,58;10,06;2,18;0,192;0,055
AR 1340;;CRIS;03/07/2010;3 F H3;WCB;CPO E10-600;;0,237;0,476;0,93;0,02;0,012;0,066;0,035;0,017;0,024;0,002
AR 1344;;CRIS;25/08/2010;189 F H4;WCB;CPO C8-600;;0,213;0,474;0,91;0,023;0,022;0,104;0,078;0,021;0,104;0,006
AR 1348;AR1348/BALANCINES;CARRERA;01/07/2010;785 F H2;WCB;CPO SC 14-150(3);;0,227;0,472;0,87;0,013;0,011;0,207;0,083;0,019;0,041;<0.001
AR 1351;;CRIS;26/08/2010;193 F H3;WCB;4 CAJAS;;0,197;0,421;0,91;0,026;0,025;0,057;0,067;0,019;0,102;0,004
AR 1353;;CARRERA;31/08/2010;218 F H3;WCB;CPO E6-30 C/ACHICA BRIDA(1);;0,229;0,54;0,85;0,014;0,011;0,046;0,038;0,015;0,027;0,002
AR 1355;LT ING;CARRERA;19/08/2010;1033 F H1;WCB;PLACA ENG(8);;0,213;0,488;0,92;0,017;0,009;0,161;0,109;0,036;0,022;0,005
AR 1356;;CRIS;17/08/2010;1017 F H1;WCB;CPO TL 2.5-150;;0,223;0,388;1,02;0,025;0,022;0,083;0,086;0,023;0,063;0,003
AR 1357;LT ING;CARRERA;19/08/2010;1033 F H1;WCB;PLACA ENG(8);;0,213;0,488;0,92;0,017;0,009;0,161;0,109;0,036;0,022;0,005
AR 1358;COMNAC;RICHARD;07/07/2010;17F  H3;WCB;BARRON  187685  POS. 33(1)   V;;0,203;0,385;0,8;0,016;0,009;0,091;0,037;0,02;0,035;0,001
AR 1359;GIACOMETTI;CRIS;07/08/2010;980 F H1;SAE 4140;TAPONES TL 2-150(2COLUM);BUJE-CAMISA ROLADORA;0,404;0,35;0,92;0,031;0,023;0,92;0,056;0,184;0,054;0,009
AR 1360;;CARRERA;29/07/2010;938 F H2;WCB;TPA-PORTA-PAL-PRENSA-REDONDA#2;VTE E 10-150#7/PLAQ.INF.#24;0,232;0,499;1,08;0,021;0,008;0,134;0,077;0,017;0,017;0,003
AR 1360;AR 1360;CRIS;06/07/2010;WC9;WC9;;;0,166;0,61;0,59;0,018;0,01;2,21;0,051;0,91;0,036;0,022
AR 1361;;CRIS;27/07/2010;58 F H3;WCB;CPO 6-300(1);;0,216;0,419;0,94;0,022;0,009;0,052;0,034;0,014;0,014;0,003
AR 1363;AR1261/AR1323/AR1306/AR1363;CARRERA;13/07/2010;843 F H1;WCB;CPO TL 2.5-150(1)CPO TULSA(6);;0,236;0,481;0,8;0,019;0,015;0,126;0,035;0,018;0,035;0,007
AR 1364;;CARRERA;15/07/2010;62 F H4;WCB;CONO LT 2.5-150(2)-CPO TL2.5-1;VOL E4-600(3)-TENSOR FIJO(216);0,188;0,426;0,85;0,015;0,022;0,058;0,029;0,018;0,063;0,003
AR 1365;SYLWAN;CARRERA;19/07/2010;79 F H4;WCB;CPO LT 2.5-150(4);BRIDA CON CABEZAL(10;0,2;0,493;0,79;0,015;0,012;0,036;0,027;0,012;0,041;0,003
AR 1366;;CARRERA;29/07/2010;938 F H2;WCB;TPA-PORTA-PAL-PRENSA-REDONDA#2;VTE E 10-150#7/PLAQ.INF.#24;0,232;0,499;1,08;0,021;0,008;0,134;0,077;0,017;0,017;0,003
AR 1367;ICEMEC;CRIS;22/07/2010;39/901 F H3-H1;SAE 4140;BRAZO DERECHO(2)-BRAZO IZQUIER;PORTA HERRAMIENTA(2)-TAPONES T;0,419;0,35;0,95;0,023;0,015;0,88;0,044;0,179;0,039;0,012
AR 1369;LODOLO;RICHARD;20/07/2010;82F  H4;WCB;CUERPO E 6"900(1)/LODOLO GUIAS;;0,191;0,421;0,89;0,016;0,009;0,033;0,031;0,016;0,021;0,004
AR 1370;;RICHARD;21/07/2010;87F  H4;WCB;CPO E6-900(1);;0,2;0,293;0,89;0,025;0,008;0,184;0,033;0,013;0,015;0,002
AR 1371;;RICHARD;21/07/2010;888F  H1;WCB;CPO E6-900;;0,209;0,31;0,89;0,026;0,009;0,184;0,031;0,014;0,016;0,002
AR 1372;;CRIS;23/07/2010;43 F H3;WCB;CPO E6-900(REP);;0,219;0,408;0,98;0,022;0,008;0,041;0,05;0,016;0,013;0,002
AR 1373;;CARRERA;21/07/2010;34 F H3;WCB;CPO-6900/CPO STUFFIN L8;PLAQ.INF.;0,226;0,56;0,94;0,023;0,008;0,109;0,041;0,016;0,016;0,005
AR 1374;;CRIS;23/07/2010;909 F H1;WCB;CPO E6-900-TPA BUJE;VOL E24-150(2);0,208;0,378;0,72;0,022;0,007;0,071;0,041;0,014;0,015;0,003
AR 1375;AR 1379;;27/07/2010;55 F H3; WCB;;;0,239;0,69;1,01;0,021;0,009;0,063;0,031;0,021;0,016;0,004
AR 1376;;CRIS;27/07/2010;58 F H3;WCB;CPO 6-900(1);;0,216;0,419;0,94;0,022;0,009;0,052;0,034;0,014;0,014;0,003
AR 1377;;CRIS;29/07/2010;74 F H3;WCB;;;0,205;0,432;0,93;0,02;0,009;0,078;0,049;0,015;0,015;0,003
AR 1378;;CARRERA;27/07/2010;62 F H3;WCB;CPO 6-900(1);VOL E12-150(10);0,204;0,468;0,93;0,019;0,008;0,036;0,039;0,011;0,011;0,002
AR 1379;;AR 1375;27/07/2010;55 F H3; WCB;;;0,24;0,7;1;0,021;0,008;0,063;0,033;0,02;0,016;0,004
AR 1380;;CARRERA;27/07/2010;60 F H3;WCB;BTE E6-900;VOL E6-900( 2);0,229;0,408;0,93;0,02;0,009;0,156;0,29;0,015;0,014;0,003
AR 1381;;CRIS;29/07/2010;74 F H3;WCB;TORRE-TPA BUJE;VOL 6-900;0,205;0,432;0,93;0,02;0,009;0,078;0,049;0,015;0,015;0,003
AR 1382;;CRIS;02/08/2010;89 F H3;WCB;TORRE 6-900/TPA BUJE;;0,198;0,442;0,93;0,018;0,007;0,128;0,04;0,017;0,016;0,003
AR 1383;;CRIS;02/08/2010;89 F H3;WCB;TORRE 6-900/TPA BUJE;;0,198;0,442;0,93;0,018;0,007;0,128;0,04;0,017;0,016;0,003
AR 1384;LODOLO-LTING;CARRERA;04/08/2010;964 F H2;WCB;4 CAJAS-GUIAS B2158(96);PTRA DE LANZA(4)-PLACA ENG(4);0,224;0,429;1,06;0,018;0,011;0,057;0,045;0,022;0,042;0,002
AR 1385;;CRIS;11/08/2010;130 F H4;WCB;CPO G8-150;VOL E8-150(12);0,219;0,51;0,97;0,019;0,012;0,089;0,039;0,023;0,031;0,003
AR 1386;LT ING;CARRERA;17/08/2010;1022 F H1;WCB;;CUNA E10-150(2)-PLACA ENG(8);0,206;0,449;0,95;0,017;0,012;0,134;0,046;0,016;0,035;0,002
AR 1387;;CARRERA;17/08/2010;1021 F H1;WCB;;;0,198;0,393;0,94;0,019;0,01;0,109;0,047;0,016;0,031;0,003
AR 1388;;CRIS;12/08/2010;997 F H1;WCB;;;0,236;0,361;1,02;0,019;0,017;0,149;0,064;0,02;0,053;0,002
AR 1389;;CRIS;23/08/2010;1045 F H1;WCB;;;0,225;0,384;0,82;0,02;0,018;0,147;0,074;0,024;0,06;0,004
AR 1390;LODOLO;CARRERA;02/08/2010;92 F H3;WCB;ANILLO C2-300(18)-BRIDA 2158(3;TENS REG.(80)-PRENSA (GIRON)E8;0,226;0,52;0,73;0,017;0,009;0,171;0,06;0,034;0,014;0,004
AR 1391;;CRIS;02/08/2010;88 F H3;WCB;CPO 10-150 (PARCIAL X 1);;0,238;0,458;0,86;0,02;0,011;0,281;0,084;0,017;0,016;0,005
AR 1392;;CRIS;02/08/2010;88 F H3;WCB;CPO 10-150 (2);;0,238;0,46;0,86;0,021;0,011;0,281;0,084;0,017;0,017;0,005
AR 1393;;CRIS;02/08/2010;88 F H3;WCB;CPO 10-150 PARCIAL X 1;;0,238;0,459;0,86;0,02;0,011;0,281;0,084;0,017;0,016;0,005
AR 1394;;CRIS;02/08/2010;89 F H3;WCB;CPO 10-150 (PARCIAL);;0,198;0,442;0,93;0,018;0,007;0,128;0,04;0,017;0,016;0,003
AR 1395;;CARRERA;02/08/2010;93 F H3;WCB;CPO E10-150;;0,21;0,58;1,04;0,018;0,007;0,048;0,033;0,017;0,013;0,002
AR 1396;;CRIS;05/08/2010;968 F H1;WCB;CPO E10-150;VOL 6-900;0,219;0,462;0,88;0,016;0,014;0,106;0,048;0,021;0,052;0,002
AR 1397;;CARRERA;06/08/2010;979 F H1;WCB;;;0,221;0,6;1,08;0,015;0,012;0,131;0,042;0,021;0,061;0,003
AR 1398;FABRIMAQ;CRIS;10/08/2010;125 F H4;WCB;;CPO (2);0,217;0,49;0,95;0,019;0,014;0,065;0,039;0,018;0,04;0,003
AR 1399;;CRIS;06/08/2010;112 F H4;WCB;PTRA DE LANZA(48);;0,211;0,51;0,97;0,02;0,023;0,092;0,034;0,026;0,047;0,003
AR 1400;;CRIS;07/08/2010;115 F H4;WCB;CPO E10-150(1);;0,217;0,475;0,98;0,023;0,021;0,159;0,041;0,042;0,058;0,007
AR 1401;;CRIS;09/08/2010;982 F H1;WCB;CPO E10-150(1);;0,221;0,485;1,05;0,023;0,016;0,119;0,036;0,019;0,035;0,005
AR 1402;LT ING;CARRERA;09/08/2010;122 F H4;WCB;CPO E10-150(2);PLACA ENG(4)-VOL E2-150(12)-VO;0,193;0,48;0,89;0,019;0,014;0,081;0,039;0,019;0,027;0,003
AR 1403;;CRIS;11/08/2010;992 F H1;WCB;CPO E10-150(2);;0,237;0,52;0,98;0,014;0,008;0,056;0,037;0,015;0,023;0,002
AR 1404;;CRIS;11/08/2010;993 F H1;WCB;CPO E10-150;;0,23;0,454;0,99;0,015;0,01;0,067;0,037;0,017;0,024;0,002
AR 1405;;CRIS;11/08/2010;131 F H4;WCB;CPO E10-150(2);VOL E8-150;0,227;0,456;0,91;0,016;0,007;0,082;0,074;0,018;0,023;0,002
AR 1406;;CARRERA;11/08/2010;136 F H4;WCB;CPO E10-150;;0,238;0,51;0,94;0,024;0,02;0,093;0,051;0,023;0,048;0,004
AR 1407;;CRIS;13/08/2010;1004 F H1;WCB;CPO E10-150;;0,223;0,484;0,92;0,028;0,012;0,158;0,056;0,017;0,022;0,003
AR 1408;;CRIS;13/08/2010;143 F H4;WCB;CPO E10-150;;0,225;0,428;0,98;0,022;0,018;0,068;0,056;0,018;0,044;0,003
AR 1409;;CRIS;17/08/2010;154 F H4;WCB;CPO E10-150;PLAQ INF;0,221;0,431;0,99;0,024;0,018;0,159;0,108;0,029;0,065;0,003
AR 1410;;CRIS;18/08/2010;156 F H4;WCB;;;0,204;0,41;0,88;0,017;0,014;0,065;0,044;0,014;0,026;0,001
AR 1411;;CRIS;02/08/2010;89 F H3;WCB;BTE 10-150;;0,198;0,442;0,93;0,018;0,007;0,128;0,04;0,017;0,016;0,003
AR 1412;;CARRERA;02/08/2010;92 F H3;WCB;BTE E10-150(85);TENS REG.(80)-PRENSA (GIRON)E8;0,226;0,52;0,73;0,017;0,009;0,171;0,06;0,034;0,014;0,004
AR 1413;;CRIS;05/08/2010;103 F H4;WCB;BTE 10-150;;0,212;0,46;1,08;0,018;0,016;0,091;0,047;0,025;0,058;0,002
AR 1414;;CRIS;04/08/2010;959 F H2;WCB;BTE 10-150(5);;0,244;0,391;0,77;0,019;0,008;0,206;0,056;0,032;0,014;0,003
AR 1415;;CRIS;09/08/2010;985F H1;WCB;BTE E10-150(5);;0,243;0,55;0,82;0,022;0,014;0,081;0,057;0,021;0,059;0,004
AR 1416;;CRIS;11/08/2010;130 F H4;WCB;BTE E10-150(5);VOL E8-150(12);0,219;0,51;0,97;0,019;0,012;0,089;0,039;0,023;0,031;0,003
AR 1417;;CRIS;11/08/2010;991 F H1;WCB;BTE E10-150(5);;0,23;0,49;1;0,019;0,011;0,092;0,04;0,018;0,023;0,003
AR 1418;;CARRERA;12/08/2010;140 F H4;WCB;PLAQ.INF.#150;PLAQ SUP(78);0,221;0,493;0,98;0,019;0,012;0,138;0,163;0,022;0,037;0,003
AR 1419;;CARRERA;09/08/2010;121 F H4;WCB;CUNA E10-150(12);;0,217;0,57;1,08;0,017;0,012;0,07;0,034;0,016;0,027;0,002
AR 1420;LT ING;CRIS;10/08/2010;124 F H4;WCB;CUNA E10-150;VOL E3-150-4 PIEZAS;0,186;0,422;0,92;0,015;0,011;0,058;0,037;0,019;0,028;0,002
AR 1423;;CRIS;01/09/2010;1094 F H2;WCB;TPA 2.5-150(4);ANILLO 2.5-150(5 CAJAS)-BALANC;0,21;0,484;0,87;0,024;0,011;0,063;0,041;0,018;0,019;0,002
AR 1424;;CRIS;27/09/2010;1224 F H2;WCB;CPO E2.5-150(12);;0,226;0,465;0,94;0,017;0,011;0,148;0,064;0,018;0,025;0,005
AR 1425;;CARRERA;31/08/2010;216 F H3;WCB;CPO E6-300;;0,208;0,41;0,87;0,022;0,015;0,088;0,052;0,019;0,028;0,003
AR 1426;;CARRERA;02/08/2010;93 F H3;WCB;CANT(1);;0,21;0,58;1,04;0,018;0,007;0,048;0,033;0,017;0,013;0,002
AR 1427;;CRIS;05/08/2010;969 F H1;WCB;CPO E6-300(2);;0,211;0,442;0,95;0,018;0,015;0,056;0,031;0,019;0,053;0,002
AR 1428;;CRIS;05/08/2010;103 F H4;WCB;CPO E6-300(2);;0,212;0,46;1,08;0,018;0,016;0,091;0,047;0,025;0,058;0,002
AR 1429;;CRIS;05/08/2010;103 F H4;WCB;CPO E6-300(2);;0,212;0,46;1,08;0,018;0,016;0,091;0,047;0,025;0,058;0,002
AR 1430;;CRIS;05/08/2010;104 F H4;WCB;CPO E6-300(2);;0,231;0,455;1;0,018;0,017;0,055;0,041;0,021;0,039;0,003
AR 1431;;CRIS;06/08/2010;112 F H4;WCB;PTRA DE LANZA(48);;0,211;0,51;0,97;0,02;0,023;0,092;0,034;0,026;0,047;0,003
AR 1432;;CRIS;07/08/2010;115 F H4;WCB;CPO E6-300(1);;0,217;0,475;0,98;0,023;0,021;0,159;0,041;0,042;0,058;0,007
AR 1433;;CRIS;09/08/2010;117 F H4;WCB;CPO E6-300(2);;0,233;0,489;0,9;0,024;0,018;0,111;0,067;0,028;0,04;0,004
AR 1434;LT ING;CRIS;10/08/2010;123 F H4;WCB;CPO 6-300(2);VOL E2-150-4 PIEZAS;0,227;0,453;0,96;0,021;0,015;0,062;0,043;0,02;0,043;0,003
AR 1435;LT ING;CRIS;10/08/2010;124 F H4;WCB;CPO 6-300(2);VOL E3-150-4 PIEZAS;0,186;0,422;0,92;0,015;0,011;0,058;0,037;0,019;0,028;0,002
AR 1436;;CARRERA;11/08/2010;135 F H4;WCB;CPO E6-300(1);;0,218;0,485;0,9;0,025;0,024;0,102;0,039;0,02;0,057;0,004
AR 1437;TULSA;CARRERA;11/08/2010;136 F H4;WCB;CPO E6-300(1)-PLAQ INF(30)-PLA;CPO T (2);0,238;0,51;0,94;0,024;0,02;0,093;0,051;0,023;0,048;0,004
AR 1438;LODOLO;CARRERA;04/08/2010;966 F H2;WCB;;VOL 7-10(40)-GUIAS(66);0,184;0,56;1,05;0,015;0,018;0,044;0,034;0,018;0,069;0,002
AR 1439;LT ING;CARRERA;04/08/2010;965 F H2;WCB;PLACA ENG(4);;0,25;0,58;0,91;0,016;0,014;0,059;0,046;0,024;0,047;0,002
AR 1440;;CRIS;09/08/2010;983 F H1;WCB;BTE E6-300;;0,196;0,53;1,1;0,021;0,015;0,266;0,107;0,033;0,043;0,008
AR 1441;FABRIMAQ;CRIS;10/08/2010;125 F H4;WCB;BTE (5);CPO (2);0,217;0,49;0,95;0,019;0,014;0,065;0,039;0,018;0,04;0,003
AR 1442;FABRIMAQ;CRIS;10/08/2010;125 F H4;WCB;BTE (5);CPO (2);0,217;0,49;0,95;0,019;0,014;0,065;0,039;0,018;0,04;0,003
AR 1443;;CARRERA;02/09/2010;225 F H3;WCB;GRAMPA DRE.IZQ.#24/VTE E8-150#;VTE E4-150#3-BTE E2-150(16);0,242;0,481;0,85;0,025;0,013;0,083;0,042;0,014;0,022;0,002
AR 1444;;CRIS;23/08/2010;1045 F H1;WCB;;;0,225;0,384;0,82;0,02;0,018;0,147;0,074;0,024;0,06;0,004
AR 1445;;CARRERA;26/08/2010;1066 F H2;WCB;;;0,209;0,56;0,94;0,032;0,014;0,1;0,054;0,017;0,042;0,004
AR 1446;;CARRERA;26/08/2010;1067 F H2;WCB;;;0,243;0,56;0,97;0,031;0,015;0,123;0,057;0,019;0,027;0,003
AR 1447;;CARRERA;30/08/2010;1082 F H2;WCB;;;0,249;0,59;1;0,018;0,013;0,173;0,066;0,019;0,022;0,006
AR 1448;;CRIS;02/09/2010;1101 F H2;WCB;;;0,212;0,52;0,92;0,03;0,011;0,043;0,037;0,016;0,017;0,001
AR 1449;;CRIS;30/07/2010;943 F H2;WC6;BTE 6-300-CPO 6-300-CUNA 6-300;CLAPETA 6-300-PRE6-300;0,18;0,63;0,87;0,02;0,007;1,23;0,5;0,5;0,027;0,01
AR 1450;AR1450#2/H760#4H761#2/H761#3;CARRERA;18/08/2010;158 F H3;WCB;L.T.INGIENERIA-PLACA ENGANCHE#;;0,224;0,53;0,86;0,023;0,011;0,102;0,059;0,015;0,023;0,003
AR 1451;VALMEC;CRIS;27/08/2010;198 F H3;WCB;CPO E4-1500(1);TAPA(2);0,234;0,386;0,79;0,026;0,023;0,134;0,089;0,023;0,084;0,004
AR 1452;;CARRERA;23/08/2010;1048 F H1;WCB;CPO E4-1500;;0,204;0,54;0,79;0,023;0,028;0,295;0,1;0,023;0,156;0,003
AR 1453;;CRIS;23/08/2010;1045 F H1;WCB;;;0,225;0,384;0,82;0,02;0,018;0,147;0,074;0,024;0,06;0,004
AR 1455;LT ING;CRIS;04/08/2010;963 F H2;WCB;CPO E8-300(1)-BTE E8-300(1)-AN;PLACA ENG(4)-VOL E2-150(12);0,224;0,53;0,89;0,019;0,014;0,078;0,045;0,025;0,049;0,003
AR 1456;;CRIS;05/08/2010;102 F H4;WCB;CPO C8-300(10-TPA C8-300(1)-AN;SOPORTE WHELL(16);0,222;0,452;0,95;0,019;0,014;0,158;0,06;0,035;0,046;0,003
AR 1457;;CARRERA;25/08/2010;1059 F H1;CF8M;4 CAJAS;;0,085;0,94;0,97;0,021;0,011;18,23;9,13;2,03;0,314;0,073
AR 1458;;CRIS;23/08/2010;1045 F H1;WCB;;;0,225;0,384;0,82;0,02;0,018;0,147;0,074;0,024;0,06;0,004
AR 1460;;CARRERA;30/08/2010;210 F H3;WCB;CPO 3-300;VOL E24-150;0,247;0,54;0,76;0,016;0,011;0,087;0,054;0,014;0,025;0,005
AR 1461;;CARRERA;25/08/2010;190 F H4;WCB;;;0,217;0,445;0,87;0,023;0,023;0,112;0,091;0,023;0,124;0,003
AR 1462;TORRIS-FONTANIVEI;CRIS;25/08/2010;188 F H4;WCB;;3 PZAS-2 COLUMNAS;0,238;0,426;0,85;0,021;0,02;0,107;0,077;0,018;0,086;0,005
AR 1463;;CARRERA;25/08/2010;190 F H4;WCB;;;0,217;0,445;0,87;0,023;0,023;0,112;0,091;0,023;0,124;0,003
AR 1464;;CRIS;26/08/2010;1062 F H2;WCB;3 CAJAS;;0,233;0,457;0,77;0,025;0,021;0,236;0,127;0,031;0,099;0,003
AR 1465;;CARRERA;25/08/2010;190 F H4;WCB;;;0,217;0,445;0,87;0,023;0,023;0,112;0,091;0,023;0,124;0,003
AR 1466;;CARRERA;26/08/2010;197 F H3;WCB;CUNA E8-150(4);;0,251;0,51;0,94;0,032;0,012;0,101;0,06;0,016;0,031;0,003
AR 1467;INDELMET;CRIS;30/08/2010;204 F H3;WCB;CPO E8-150;2 CAJAS-VOL E24-150(1)-VOL E3-;0,249;0,345;0,76;0,015;0,011;0,111;0,076;0,021;0,032;0,004
AR 1468;;CRIS;27/08/2010;200 F H3;WCB;;;0,226;0,48;0,87;0,017;0,014;0,072;0,048;0,018;0,053;0,003
AR 1469;AR1469#1/BTE E 6-900#1;CARRERA;27/08/2010;1074 F H2;WCB;1 CAJA SIN ID. SOLO EL MATERIA;;0,199;0,52;0,93;0,02;0,011;0,068;0,043;0,017;0,03;0,005
AR 1470;;CARRERA;27/08/2010;202 F H3;WCB;;;0,205;0,58;0,9;0,019;0,015;0,046;0,04;0,015;0,028;0,003
AR 1471;AR1506#3/AR1353#1/AR1488#1;CARRERA;31/08/2010;218 F H3;WCB;2 CAJAS;;0,229;0,54;0,85;0,014;0,011;0,046;0,038;0,015;0,027;0,002
AR 1472;;CRIS;01/09/2010;1090 F H2;WCB;BTE E8-150;8 BALANCINES;0,206;0,448;0,76;0,028;0,013;0,268;0,111;0,031;0,025;0,003
AR 1473;;CRIS;02/09/2010;224 F H3;WCB;BTE E8-150(4);;0,198;0,469;0,76;0,023;0,014;0,326;0,057;0,018;0,026;0,005
AR 1474;;;25/08/2010;1056 F H2;WCB;;;0,232;0,53;0,96;0,023;0,021;0,069;0,064;0,023;0,06;0,007
AR 1476;;;25/08/2010;1056 F H2;WCB;;;0,232;0,53;0,96;0,023;0,021;0,069;0,064;0,023;0,06;0,007
AR 1477;;CRIS;07/09/2010;1118 F H1;C 12;CPO E8-150(3);;0,137;0,87;0,6;0,017;0,008;9,71;0,114;1,2;0,043;0,064
AR 1478;;CRIS;07/09/2010;1119 F H1;C 12;BTE-PRENSA-ANILLO-TPA(E8-150);;0,161;1;0,59;0,016;0,009;9,57;0,116;1,13;0,045;0,067
AR 1479;;CARRERA;27/08/2010;201 F H3;WCB;CPO E6-900(1);;0,219;0,55;0,89;0,02;0,015;0,064;0,047;0,017;0,035;0,004
AR 1480;;CRIS;27/08/2010;200 F H3;WCB;;;0,226;0,48;0,87;0,017;0,014;0,072;0,048;0,018;0,053;0,003
AR 1481;;CARRERA;27/08/2010;1074 F H2;WCB;1 CAJA SIN ID. SOLO EL MATERIA;;0,199;0,52;0,93;0,02;0,011;0,068;0,043;0,017;0,03;0,005
AR 1482;;CARRERA;27/08/2010;202 F H3;WCB;;;0,205;0,58;0,9;0,019;0,015;0,046;0,04;0,015;0,028;0,003
AR 1483;;CARRERA;27/08/2010;1073 F H2;WCB;;;0,16;0,59;0,93;0,016;0,009;0,091;0,046;0,02;0,037;0,006
AR 1484;;CARRERA;27/08/2010;203 F H3;WCB;;;0,215;0,57;0,91;0,018;0,013;0,071;0,046;0,016;0,032;0,005
AR 1485;;CARRERA;27/08/2010;201 F H3;WCB;BTE E6-900(2);;0,219;0,55;0,89;0,02;0,015;0,064;0,047;0,017;0,035;0,004
AR 1486;;CRIS;30/08/2010;205 F H3;WCB;VOL 3-150;;0,214;0,57;0,88;0,015;0,014;0,108;0,048;0,022;0,042;0,004
AR 1487;FRANCUCCI;CARRERA;01/09/2010;1096 F H2;WCB;CAJAS 3;10 CAJAS;0,214;0,59;0,96;0,028;0,014;0,054;0,042;0,016;0,02;0,002
AR 1488;;CARRERA;31/08/2010;218 F H3;WCB;CPO E6-300(1);;0,229;0,54;0,85;0,014;0,011;0,046;0,038;0,015;0,027;0,002
AR 1489;AR1490#1/AR1489#1;CARRERA;31/08/2010;1088 F H2;WCB;;;0,242;0,55;0,76;0,024;0,015;0,259;0,093;0,019;0,037;0,005
AR 1490;AR1490#1/AR1489#1;CARRERA;31/08/2010;1088 F H2;WCB;;;0,242;0,55;0,76;0,024;0,015;0,259;0,093;0,019;0,037;0,005
AR 1491;;CRIS;02/09/2010;222 F H3;WCB;;;0,212;0,468;0,9;0,036;0,015;0,05;0,045;0,017;0,017;0,002
AR 1492;;CARRERA;02/09/2010;227 F H3;WCB;CPO E6-300(1);;0,215;0,55;0,89;0,019;0,013;0,062;0,039;0,015;0,019;0,002
AR 1493;;CARRERA;02/09/2010;226 F H3;WCB;CPO 6-300(1);;0,245;0,52;0,82;0,02;0,012;0,049;0,037;0,015;0,018;0,002
AR 1494;;CARRERA;03/09/2010;232 F H3;WCB;CPO E6-300(1);;0,202;0,53;0,89;0,017;0,013;0,121;0,054;0,017;0,022;0,002
AR 1495;TROSARELLO;CARRERA;03/09/2010;233 F H3;WCB;;BRIDA FIJA(11)-BRIDA GIRATORIA;0,193;0,483;0,93;0,017;0,013;0,117;0,05;0,018;0,025;0,003
AR 1496;TROSARELLO;CARRERA;03/09/2010;233 F H3;WCB;;BRIDA FIJA(11)-BRIDA GIRATORIA;0,193;0,483;0,93;0,017;0,013;0,117;0,05;0,018;0,025;0,003
AR 1497;;CARRERA;08/09/2010;1128 F H1;WCB;CPO E6-300(2);;0,206;0,51;0,89;0,031;0,013;0,264;0,04;0,016;0,014;0,002
AR 1498;FABRIMAC-FACCIOLI;CARRERA;08/09/2010;244 F H4;WCB;CPO E6-300(2);VTE FACCIOLI#5;0,208;0,51;0,89;0,028;0,012;0,139;0,145;0,021;0,027;0,003
AR 1499;;CARRERA;08/09/2010;1128 F H1;WCB;CPO E6-300(1);;0,206;0,51;0,89;0,031;0,013;0,264;0,04;0,016;0,014;0,002
AR 1500;;CARRERA;08/09/2010;1129 F H1;WCB;CPO E6-300(2);;0,219;0,53;0,97;0,024;0,013;0,094;0,04;0,016;0,016;0,002
AR 1501;FABRIMAC-FACCIOLI;CARRERA;08/09/2010;244 F H4;WCB;CPO E6-300(2);VTE FACCIOLI#5;0,208;0,51;0,89;0,028;0,012;0,139;0,145;0,021;0,027;0,003
AR 1502;;CRIS;21/09/2010;1193 F H2;WCB;;T REGULABLE(32);0,192;0,53;0,89;0,016;0,014;0,148;0,037;0,015;0,024;0,005
AR 1503;;CRIS;10/09/2010;1139 F H1;WCB;CPO E6-300;;0,225;0,465;0,79;0,017;0,01;0,073;0,037;0,013;0,018;0,003
AR 1504;;CRIS;14/09/2010;1158 F H1;WCB;;;0,211;0,472;0,98;0,012;0,018;0,057;0,032;0,018;0,063;0,001
AR 1505;;CRIS;14/09/2010;1158 F H1;WCB;;;0,211;0,472;0,98;0,012;0,018;0,057;0,032;0,018;0,063;0,001
AR 1506;;CARRERA;31/08/2010;218 F H3;WCB;BTE E6-300;;0,229;0,54;0,85;0,014;0,011;0,046;0,038;0,015;0,027;0,002
AR 1507;TULSA;CARRERA;02/09/2010;225 F H3;WCB;CAJAS 4;VTE E4-150#3-BTE E2-150(16);0,242;0,481;0,85;0,025;0,013;0,083;0,042;0,014;0,022;0,002
AR 1508;;CARRERA;08/09/2010;245 F H4;WCB;BTE E6-300(1);;0,22;0,53;0,83;0,022;0,013;0,112;0,075;0,021;0,028;0,004
AR 1509;GONELLA-SYLWAN;CARRERA;07/09/2010;239 F H4;WCB;BTE E6-300(1);TPA(1);0,245;0,52;0,76;0,023;0,021;0,078;0,057;0,018;0,033;0,003
AR 1510;;CARRERA;08/09/2010;245 F H4;WCB;BTE E6-300(5);;0,22;0,53;0,83;0,022;0,013;0,112;0,075;0,021;0,028;0,004
AR 1511;;CARRERA;08/09/2010;246 F H4;WCB;CPO G6-900(1);;0,208;0,56;0,9;0,018;0,01;0,066;0,038;0,017;0,02;0,005
AR 1512;;CARRERA;08/09/2010;245 F H4;WCB;CPO E6-900(1);;0,22;0,53;0,83;0,022;0,013;0,112;0,075;0,021;0,028;0,004
AR 1513;;CRIS;14/09/2010;1156 F H1;WCB;;;0,221;0,48;0,78;0,012;0,018;0,068;0,036;0,014;0,062;0,002
AR 1514;;CRIS;14/09/2010;1156 F H1;WCB;;;0,221;0,48;0,78;0,012;0,018;0,068;0,036;0,014;0,062;0,002
AR 1515;;CARRERA;08/09/2010;1130 F H1;WCB;TPA G6-900(1);;0,218;0,54;0,87;0,031;0,013;0,065;0,045;0,015;0,019;0,002
AR 1516;;CARRERA;08/09/2010;1130 F H1;WCB;TPA G6-900(1);;0,218;0,54;0,87;0,031;0,013;0,065;0,045;0,015;0,019;0,002
AR 1517;;CRIS;14/09/2010;1154 F H1;WCB;BTE G6-900;OJAL DE LANZA-SEGURO DE GANCHO;0,197;0,6;0,9;0,013;0,024;0,236;0,036;0,017;0,058;0,004
AR 1518;;CRIS;14/09/2010;1154 F H1;WCB;BTE G6-900;OJAL DE LANZA-SEGURO DE GANCHO;0,197;0,6;0,9;0,013;0,024;0,236;0,036;0,017;0,058;0,004
AR 1519;GIACOMETTI;CRIS;24/09/2010;321 F H3;WCB;ENGRANAJE(3);PRENSA-ANILLO;0,236;0,468;0,89;0,02;0,014;0,125;0,059;0,018;0,027;0,003
AR 1520;;CRIS;07/10/2010;1277 F H2;CA15;CUNA E4-300 FLEX;;0,147;0,96;0,86;0,018;0,007;13,27;0,188;0,024;0,052;0,073
AR 1521;;CRIS;05/10/2010;1265 F H2;CA15;CUNA E3-300;;0,15;0,93;0,421;0,017;0,006;12,23;0,248;0,016;0,051;0,061
AR 1522;;CRIS;24/09/2010;320 F H3;WCB;CUNA E2-300/600 F;;0,23;0,478;0,94;0,017;0,012;0,057;0,037;0,016;0,021;0,004
AR 1523;;CRIS;16/09/2010;1172 F H1;CF8M;CPO G2-1500-BTE G2-1500-PRENSA;;0,075;0,9;0,82;0,022;0,012;18,38;9,28;2,4;0,34;0,077
AR 1524;;CARRERA;13/09/2010;1153 F H1;CA15;CUNA E4-150(40);;0,142;0,86;0,92;0,017;0,009;12,58;0,144;0,021;0,058;0,084
AR 1525;;CARRERA;17/09/2010;1181 F H1;CA15;CUNA E4-150(18);;0,134;1,08;0,98;0,019;0,012;14;0,159;0,038;0,071;0,093
AR 1526;;CARRERA;15/09/2010;1170 F H1;CA15;CUNA E4-150(48);;0,149;1;0,83;<0.001;0,006;13,1;0,123;0,026;0,115;0,086
AR 1527;;CRIS;22/09/2010;1203 F H2;WCB;CPO C2-900/1500;VOL;0,25;0,357;0,85;0,015;0,008;0,067;0,036;0,013;0,016;0,005
AR 1528;;CRIS;29/09/2010;340 F H3;WCB;PRENSA E8-150/PLAQ SUP/VOL E8-;SEGURO DE GANCHO-BANANITAS;0,221;0,424;0,89;0,018;0,013;0,047;0,04;0,016;0,038;0,003
AR 1529;;EZE;24/09/2010;1217 H2 F;WCB;4 CPOS CLAP 2"900/1500;2 PROBETAS;0,223;0,447;0,91;0,017;0,012;0,172;0,058;0,017;0,02;0,004
AR 1530;;CRIS;24/09/2010;320 F H3;WCB;CPO C2-900/1500;;0,23;0,478;0,94;0,017;0,012;0,057;0,037;0,016;0,021;0,004
AR 1531;;CRIS;24/09/2010;1214 F H2;WCB;TPA C2-900/1500;;0,224;0,5;0,88;0,017;0,014;0,069;0,045;0,014;0,025;0,003
AR 1532;;CRIS;30/09/2010;1244 F H2;WCB;CPO E4-150;;0,234;0,203;0,77;0,015;0,01;0,086;0,04;0,013;0,016;0,003
AR 1533;;CRIS;30/09/2010;1243 F H2;WCB;CPO E4-150(PARCIAL);;0,233;0,42;0,99;0,017;0,014;0,05;0,041;0,015;0,02;0,006
AR 1534;;CRIS;30/09/2010;1243 F H2;WCB;CPO E4-150(PARCIAL);;0,233;0,42;0,99;0,017;0,014;0,05;0,041;0,015;0,02;0,006
AR 1535;;CRIS;04/10/2010;360 F H3;WCB;CPO E4-150;;0,2;0,33;0,91;0,014;0,009;0,185;0,054;0,016;0,013;0,002
AR 1536;;CRIS;05/10/2010;365 F H3;WCB;CPO E4-150;VOL E3-300;0,214;0,396;0,89;0,015;0,012;0,056;0,046;0,015;0,016;0,001
AR 1537;;CARRERA;25/10/2010;456 F H3;WCB;4 CAJAS;;0,195;0,52;0,85;0,014;0,011;0,056;0,046;0,015;0,019;0,005
AR 1538;;CRIS;20/10/2010;432 F H4;WCB;PZAS(4);;0,192;0,32;0,81;0,016;0,012;0,117;0,057;0,018;0,024;0,003
AR 1539;;CRIS;21/09/2010;302 F H3;WCB;CPO E2-300;;0,215;0,472;1,02;0,017;0,014;0,104;0,052;0,027;0,044;0,005
AR 1540;;CRIS;21/09/2010;302 F H3;WCB;CPO E2-300;;0,215;0,472;1,02;0,017;0,014;0,104;0,052;0,027;0,044;0,005
AR 1541;;CRIS;21/09/2010;302 F H3;WCB;CPO E2-300;;0,215;0,472;1,02;0,017;0,014;0,104;0,052;0,027;0,044;0,005
AR 1542;;CRIS;23/09/2010;1210 F H2;WCB;CPO E2-300;;0,234;0,456;0,88;0,015;0,012;0,101;0,052;0,017;0,025;0,003
AR 1543;;EZE;23/09/2010;1213 H2 R;WCB;6 PZAS;;0,211;0,355;0,78;0,017;0,01;0,11;0,049;0,014;0,019;0,004
AR 1544;;CRIS;24/09/2010;320 F H3;WCB;BTE E2-300;;0,23;0,478;0,94;0,017;0,012;0,057;0,037;0,016;0,021;0,004
AR 1546;FABRIMAQ;CRIS;19/10/2010;426 F H4;WCB;SIN FIN N2;;0,211;0,447;0,9;0,016;0,013;0,17;0,095;0,02;0,026;0,004
AR 1547;;CARRERA;19/10/2010;430 F H4;WCB;CPO C6-150(3);;0,21;0,55;0,82;0,016;0,013;0,109;0,051;0,018;0,028;0,002
AR 1548;;CRIS;20/10/2010;1327 F H1;WCB;CPO E3-300;;0,2;0,51;0,94;0,017;0,013;0,076;0,049;0,017;0,024;0,003
AR 1549;;CRIS;21/10/2010;442 F H4;WCB;CPO E3-300;;0,223;0,466;0,89;0,014;0,009;0,077;0,051;0,017;0,028;0,002
AR 1550;;CRIS;21/10/2010;441 F H4;WCB;CPO E3-300;;0,221;0,442;0,92;0,013;0,009;0,094;0,064;0,017;0,027;0,002
AR 1551;AMRO;GUS;23/10/2010;444FH3;WCB;CPO E8-300(PARCIAL);TRABA;0,211;0,56;0,95;0,014;0,01;0,076;0,051;0,015;0,021;0,002
AR 1552;AMRO;GUS;23/10/2010;444FH3;WCB;CPO E8-300;TRABA;0,211;0,56;0,95;0,014;0,01;0,076;0,051;0,015;0,021;0,002
AR 1553;;CRIS;25/10/2010;452 F H3;WCB;;;0,24;0,468;0,75;0,02;0,012;0,093;0,061;0,016;0,068;0,004
AR 1554;;CRIS;25/10/2010;452 F H3;WCB;;;0,24;0,468;0,75;0,02;0,012;0,093;0,061;0,016;0,068;0,004
AR 1555;;CRIS;30/09/2010;1241 F H2;WCB;;PRENSA E8-150;0,228;0,345;0,83;0,019;0,016;0,076;0,049;0,017;0,021;0,004
AR 1558;;CARRERA;17/09/2010;1181 F H1;CA15;CUNA E2-300-600(48);;0,134;1,08;0,98;0,019;0,012;14;0,159;0,038;0,071;0,093
AR 1559;;CARRERA;05/10/2010;369 F H3;WCB;CPO E6-900(1);;0,219;0,474;0,86;0,017;0,011;0,103;0,061;0,017;0,02;0,003
AR 1560;;CARRERA;05/10/2010;370 F H3;WCB;CPO E6-900(1);;0,222;0,51;0,83;0,014;0,01;0,057;0,045;0,015;0,019;0,002
AR 1561;;CARRERA;05/10/2010;371 F H3;WCB;PZA(1);;0,235;0,434;0,87;0,016;0,01;0,105;0,052;0,016;0,021;0,002
AR 1562;;CRIS;07/10/2010;381 F H3;WCB;CPO E6-900;;0,183;0,463;0,92;0,013;0,008;0,233;0,102;0,022;0,021;0,003
AR 1563;;CRIS;07/10/2010;380 F H3;WCB;CPO E6-900;;0,195;0,5;0,95;0,013;0,009;0,096;0,045;0,015;0,017;0,001
AR 1564;;CRIS;07/10/2010;379 F H3;WCB;CPO E6-900(1);;0,209;0,52;0,85;0,014;0,01;0,069;0,051;0,015;0,019;0,003
AR 1565;;CRIS;07/10/2010;379 F H3;WCB;CPO E6-900(1);;0,209;0,52;0,85;0,014;0,01;0,069;0,051;0,015;0,019;0,003
AR 1566;;CRIS;07/10/2010;1274 F H2;WCB;CPO E6-900(1);;0,221;0,53;0,85;0,014;0,008;0,259;0,103;0,02;0,019;0,005
AR 1567;;CRIS;08/10/2010;387 F H3;WCB;CPO E6-900(1);;0,225;0,386;0,81;0,014;0,01;0,193;0,065;0,02;0,025;0,003
AR 1568;;CRIS;08/10/2010;387 F H3;WCB;CPO E6-900(1);;0,225;0,386;0,81;0,014;0,01;0,193;0,065;0,02;0,025;0,003
AR 1569;;CARRERA;05/10/2010;369 F H3;WCB;BTE E6-900(3);;0,219;0,474;0,86;0,017;0,011;0,103;0,061;0,017;0,02;0,003
AR 1570;;CRIS;06/10/2010;373 F H3;WCB;BTE E6-900;;0,218;0,499;1,03;0,017;0,012;0,049;0,046;0,019;0,022;0,005
AR 1571;;CARRERA;06/10/2010;377 F H3;WCB;BTE E6-900(3);;0,249;0,62;0,86;0,014;0,009;0,044;0,044;0,015;0,019;0,002
AR 1572;;CARRERA;06/10/2010;378 F H3;WCB;BTE E6-900(1);;0,226;0,308;1,05;0,017;0,011;0,053;0,052;0,018;0,021;0,003
AR 1573;;CRIS;07/10/2010;380 F H3;WCB;TORRE E6-900;;0,195;0,5;0,95;0,013;0,009;0,096;0,045;0,015;0,017;0,001
AR 1574;;CRIS;12/10/2010;393 F H3;WCB;PARCIAL;VOL E3-300-CUNA E2-300;0,228;0,448;0,93;0,013;0,013;0,157;0,085;0,024;0,059;0,004
AR 1575;;CARRERA;05/10/2010;369 F H3;WCB;TPA BUJE E6-900(6);;0,219;0,474;0,86;0,017;0,011;0,103;0,061;0,017;0,02;0,003
AR 1577;;GUS;28/09/2010;1232RH2;WCB;SUPLEMENTO INF;;0,233;0,408;0,84;0,015;0,008;0,068;0,037;0,014;0,014;0,005
AR 1578;;CRIS;05/10/2010;365 F H3;WCB;TPA BUJE E6-900;VOL E3-300;0,214;0,396;0,89;0,015;0,012;0,056;0,046;0,015;0,016;0,001
AR 1579;EMU;CRIS;29/09/2010;1235 F H2;WCB;CPO E6-300;CPO(1);0,242;0,56;0,92;0,016;0,01;0,075;0,048;0,017;0,017;0,005
AR 1580;;CRIS;29/09/2010;1234 F H2;WCB;CPO E6-300(2);VOL E8-150;0,231;0,416;0,92;0,018;0,011;0,059;0,045;0,013;0,02;0,005
AR 1581;;GUS;29/09/2010;344FH3;WCB;2 CAJAS;VOL E8-150(24);0,22;0,428;0,98;0,016;0,013;0,098;0,046;0,017;0,019;0,005
AR 1582;;GUS;29/09/2010;344FH3;WCB;2 CAJAS;VOL E8-150(24);0,22;0,428;0,98;0,016;0,013;0,098;0,046;0,017;0,019;0,005
AR 1583;;GUS;30/09/2010;1245FH2;WCB;CPO E6-300(2);;0,214;0,488;0,74;0,014;0,01;0,043;0,031;0,013;0,014;0,002
AR 1584;;CRIS;30/09/2010;350 F H3;WCB;CPO E6-300(2);;0,24;0,489;0,92;0,017;0,013;0,044;0,043;0,015;0,017;0,003
AR 1585;;GUS;01/10/2010;1252FH2;WCB;CPO E6-300(2);;0,231;0,429;1,01;0,014;0,009;0,058;0,053;0,017;0,014;0,003
AR 1586;;CRIS;01/10/2010;1250 F H2;WCB;CPO E6-300;;0,21;0,49;1,08;0,02;0,01;0,083;0,051;0,017;0,014;0,002
AR 1587;;CRIS;04/10/2010;360 F H3;WCB;CPO E6-300(2);;0,2;0,33;0,91;0,014;0,009;0,185;0,054;0,016;0,013;0,002
AR 1588;;GUS;01/10/2010;1253FH2;WCB;CPO E6-300(2);;0,234;0,444;1,01;0,014;0,009;0,058;0,051;0,016;0,015;0,003
AR 1589;;CARRERA;04/10/2010;364 F H3;WCB;PZAS (2);;0,211;0,5;0,75;0,013;0,012;0,07;0,044;0,015;0,016;0,002
AR 1590;;CARRERA;04/10/2010;364 F H3;WCB;PZAS (2);;0,211;0,5;0,75;0,013;0,012;0,07;0,044;0,015;0,016;0,002
AR 1591;;CRIS;06/10/2010;373 F H3;WCB;CPO E6-300;;0,218;0,499;1,03;0,017;0,012;0,049;0,046;0,019;0,022;0,005
AR 1592;;CRIS;07/10/2010;380 F H3;WCB;BTE E6-300;;0,195;0,5;0,95;0,013;0,009;0,096;0,045;0,015;0,017;0,001
AR 1593;;CRIS;06/10/2010;373 F H3;WCB;BTE E6-300;;0,218;0,499;1,03;0,017;0,012;0,049;0,046;0,019;0,022;0,005
AR 1594;;CRIS;07/10/2010;380 F H3;WCB;BTE E6-300;;0,195;0,5;0,95;0,013;0,009;0,096;0,045;0,015;0,017;0,001
AR 1595;ICEMEC;CRIS;03/11/2010;489 F H4;WCB;BTE E6-300;PORTA RODAMIENTO;0,214;0,428;0,98;0,017;0,012;0,061;0,055;0,015;0,031;0,003
AR 1596;;CARRERA;08/10/2010;392 F H3;WCB;2 PZAS;VOL E6-900(2)-VOL E10-600(2);0,226;0,6;1;0,016;0,01;0,079;0,066;0,022;0,017;0,003
AR 1597;;CRIS;22/09/2010;1200 F H2;WCB;TORRE E10-150(2);PRENSA E3-300(80);0,221;0,55;0,9;0,017;0,012;0,204;0,045;0,018;0,061;0,007
AR 1598;;CRIS;20/10/2010;433 F H4;WCB;CPO E4-150;;0,213;0,43;0,78;0,016;0,014;0,112;0,06;0,021;0,039;0,002
AR 1599;;CRIS;20/10/2010;433 F H4;WCB;CPO E4-150;;0,213;0,43;0,78;0,016;0,014;0,112;0,06;0,021;0,039;0,002
AR 1600;;CRIS;21/10/2010;1334 F H1;WCB;CPO E4-150;;0,225;0,432;0,65;0,015;0,011;0,105;0,069;0,015;0,03;0,003
AR 1601;;CRIS;21/10/2010;1335 F H1;WCB;CPO E4-150;;0,229;0,52;0,83;0,016;0,011;0,121;0,057;0,016;0,028;0,002
AR 1602;;CRIS;26/10/2010;458 F H3;WCB;;;0,209;0,463;1,08;0,017;0,011;0,044;0,044;0,017;0,017;0,003
AR 1605;;CRIS;02/11/2010;1386 F H2;WCB;PZAS(4);;0,219;0,408;0,88;0,014;0,014;0,11;0,045;0,016;0,028;0,003
AR 1606;;CRIS;02/11/2010;482 F H4;WCB;;;0,24;0,37;0,82;0,018;0,014;0,114;0,063;0,015;0,038;0,002
AR 1607;;CRIS;02/11/2010;1386 F H2;WCB;PZAS(4);;0,219;0,408;0,88;0,014;0,014;0,11;0,045;0,016;0,028;0,003
AR 1608;;CRIS;03/11/2010;488 F H4;WCB;CPO E2-300;;0,205;0,429;0,9;0,016;0,011;0,056;0,044;0,014;0,022;0,003
AR 1609;;CRIS;08/11/2010;1411 F H2;WCB;CPO E2-300;;0,228;0,451;1,01;0,02;0,019;0,041;0,044;0,018;0,033;0,001
AR 1612;PETINARI;CRIS;15/10/2010;411 F H4;WCB;MOD 457;;0,206;0,384;0,78;0,017;0,015;0,107;0,073;0,019;0,029;0,004
AR 1613;;CARRERA;18/10/2010;421 F H4;WCB;CPO C6-150(5);;0,203;0,443;0,88;0,013;0,01;0,072;0,048;0,02;0,025;0,002
AR 1614;;CRIS;18/10/2010;1313 F H1;WCB;CPO C6-150(5);;0,245;0,477;0,77;0,014;0,012;0,072;0,05;0,013;0,03;0,002
AR 1615;;CARRERA;19/10/2010;430 F H4;WCB;CPO E3-300(4);;0,21;0,55;0,82;0,016;0,013;0,109;0,051;0,018;0,028;0,002
AR 1616;;GUS;23/10/2010;444FH3;WCB;CPO C6-150(PARCIAL);;0,211;0,56;0,95;0,014;0,01;0,076;0,051;0,015;0,021;0,002
AR 1617;;CRIS;26/10/2010;457 F H3;WCB;PZAS(4);;0,214;0,52;0,88;0,017;0,013;0,055;0,051;0,015;0,025;0,002
AR 1618;;CRIS;13/10/2010;400 F H3;WCB;CPO E10-600(1);;0,202;0,492;0,9;0,015;0,014;0,103;0,061;0,02;0,027;0,003
AR 1619;;CRIS;13/10/2010;399 F H3;WCB;CPO E10-600(1);;0,189;0,435;0,89;0,013;0,015;0,05;0,043;0,017;0,03;0,001
AR 1620;;CARRERA;07/10/2010;385 F H3;WCB;BTE G10-600(1);;0,178;0,54;0,91;0,012;0,007;0,072;0,044;0,015;0,018;0,003
AR 1621;;CARRERA;07/10/2010;385 F H3;WCB;BTE G10-600(1);;0,178;0,54;0,91;0,012;0,007;0,072;0,044;0,015;0,018;0,003
AR 1622;;CARRERA;07/10/2010;385 F H3;WCB;OBT G10-600(2)-ANILLO Y TPA BU;VOL E6-900(1);0,178;0,54;0,91;0,012;0,007;0,072;0,044;0,015;0,018;0,003
AR 1623;;CRIS;15/10/2010;412 F H4;WCB;PZAS(1);;0,19;0,452;0,71;0,019;0,012;0,286;0,056;0,015;0,021;0,004
AR 1624;GIRON;CARRERA;16/10/2010;1310FH1;WCB;PZAS(1);VOL 3-300(12);0,226;0,484;0,89;0,017;0,019;0,091;0,053;0,017;0,03;0,002
AR 1625;;CRIS;20/10/2010;432 F H4;WCB;PZAS(1);;0,192;0,32;0,81;0,016;0,012;0,117;0,057;0,018;0,024;0,003
AR 1626;;CRIS;15/10/2010;1306 F H1;WCB;;;0,182;0,427;0,84;0,014;0,011;0,069;0,047;0,015;0,017;0,002
AR 1627;PETINARI;CRIS;21/10/2010;1333 F H1;WCB;PZAS(1);MOD 503(24);0,208;0,57;0,96;0,013;0,009;0,175;0,064;0,02;0,026;0,003
AR 1628;;CRIS;20/10/2010;432 F H4;WCB;PZAS(2);;0,192;0,32;0,81;0,016;0,012;0,117;0,057;0,018;0,024;0,003
AR 1629;;GUS;23/10/2010;450FH3;WCB;CPO E10-150(2);VOL E10-150;0,232;0,479;0,9;0,018;0,012;0,05;0,048;0,015;0,017;0,002
AR 1630;;CRIS;20/10/2010;1326 F H1;WCB;8 PZAS;;0,215;0,52;0,87;0,016;0,012;0,108;0,052;0,018;0,027;0,002
AR 1631;;CRIS;26/10/2010;457 F H3;WCB;PZAS(1);;0,214;0,52;0,88;0,017;0,013;0,055;0,051;0,015;0,025;0,002
AR 1632;;CRIS;03/11/2010;487 F H4;WCB;CPO E10-150;;0,219;0,359;0,7;0,016;0,012;0,061;0,049;0,012;0,029;0,003
AR 1633;;CARRERA;02/11/2010;1387 F H2;WCB;PZAS(2);VOL E10-150;0,205;0,404;0,75;0,017;0,011;0,039;0,041;0,013;0,022;0,003
AR 1634;;CRIS;03/11/2010;488 F H4;WCB;CPO E10-150(PARCIAL);;0,205;0,429;0,9;0,016;0,011;0,056;0,044;0,014;0,022;0,003
AR 1635;;CARRERA;02/11/2010;486 F H4;WCB;PZAS(1);;0,246;0,438;0,72;0,015;0,012;0,044;0,043;0,015;0,027;0,004
AR 1636;;CRIS;03/11/2010;490 F H4;WCB;PZAS(2);;0,197;0,399;0,84;0,017;0,011;0,06;0,054;0,013;0,024;0,002
AR 1638;;CARRERA;19/10/2010;429 F H4;WCB;BTE E10-150 (6);;0,2;0,55;0,89;0,015;0,012;0,079;0,049;0,02;0,033;0,002
AR 1639;PETINARI;CRIS;18/10/2010;419 F H4;WCB;BT E10-150(6);MOD 457;0,223;0,356;0,86;0,019;0,011;0,103;0,051;0,017;0,024;0,002
AR 1640;;CRIS;19/10/2010;425 F H4;WCB;;;0,217;0,441;0,9;0,017;0,014;0,135;0,091;0,019;0,03;0,005
AR 1641;;CRIS;19/10/2010;425 F H4;WCB;;;0,217;0,441;0,9;0,017;0,014;0,135;0,091;0,019;0,03;0,005
AR 1642;;CRIS;19/10/2010;425 F H4;WCB;;;0,217;0,441;0,9;0,017;0,014;0,135;0,091;0,019;0,03;0,005
AR 1644;PETINARI;CRIS;21/10/2010;1333 F H1;WCB;PZAS(5);MOD 503(24);0,208;0,57;0,96;0,013;0,009;0,175;0,064;0,02;0,026;0,003
AR 1645;;CRIS;02/11/2010;482 F H4;WCB;;;0,24;0,37;0,82;0,018;0,014;0,114;0,063;0,015;0,038;0,002
AR 1646;;CRIS;02/11/2010;483 F H4;WCB;PZAS(6);;0,223;0,445;0,77;0,017;0,015;0,052;0,048;0,015;0,024;0,002
AR 1647;;CRIS;03/11/2010;488 F H4;WCB;CUNA E10-150;;0,205;0,429;0,9;0,016;0,011;0,056;0,044;0,014;0,022;0,003
AR 1648;;CARRERA;18/10/2010;423 F H4;WCB;CPO E8-300(1);;0,211;0,53;0,8;0,017;0,012;0,086;0,053;0,015;0,019;0,004
AR 1650;;CARRERA;26/10/2010;463 F H3;WCB;CPO E8-300(1);;0,204;0,54;0,85;0,017;0,013;0,057;0,053;0,014;0,021;0,004
AR 1651;;CARRERA;26/10/2010;463 F H3;WCB;CPO E8-300(1);;0,204;0,54;0,85;0,017;0,013;0,057;0,053;0,014;0,021;0,004
AR 1654;AMRO;CRIS;29/10/2010;468 F H3;WCB;CPO E8-300;OJAL DE LANZA;0,249;0,432;0,75;0,017;0,014;0,065;0,05;0,013;0,033;0,004
AR 1655;;CARRERA;29/10/2010;471 F H3;WCB;PZAS(1);VOL E10-150(4);0,194;0,423;0,86;0,013;0,01;0,059;0,046;0,013;0,027;0,004
AR 1656;AMRO;CRIS;29/10/2010;469 F H3;WCB;CPO E8-300;PLAQ INF-OJAL DE LANZA;0,227;0,41;0,84;0,015;0,013;0,042;0,049;0,014;0,036;0,005
AR 1658;ICEMEC;CRIS;28/10/2010;1364 F H2;WCB;PZA 2580-120332;;0,239;0,456;0,81;0,015;0,011;0,074;0,064;0,014;0,032;0,003
AR 1659;;CARRERA;01/11/2010;1378 F H4;WCB;PZAS(1);;0,238;0,51;0,81;0,01;0,011;0,085;0,058;0,017;0,024;0,002
AR 1660;;CARRERA;01/11/2010;1379 F H2;WCB;PZAS(1);;0,216;0,53;0,82;0,018;0,017;0,064;0,05;0,017;0,027;0,003
AR 1661;;CRIS;02/11/2010;1381 F H2;WCB;PZAS(1);VOL E10-150(5);0,212;0,429;0,82;0,014;0,013;0,043;0,046;0,015;0,027;0,005
AR 1662;;CARRERA;01/11/2010;478 F H4;WCB;PZAS(1);;0,199;0,441;0,83;0,015;0,015;0,043;0,044;0,015;0,019;0,002
AR 1663;FACCIOLI;CARRERA;01/11/2010;478 F H4;WCB;PZAS(1);VOL(12);0,199;0,441;0,83;0,015;0,015;0,043;0,044;0,015;0,019;0,002
AR 1664;;CRIS;02/11/2010;481 F H4;WCB;;;0,234;0,436;0,93;0,017;0,017;0,039;0,047;0,016;0,034;0,001
AR 1665;;CRIS;02/11/2010;481 F H4;WCB;;;0,234;0,436;0,93;0,017;0,017;0,039;0,047;0,016;0,034;0,001
AR 1666;;CRIS;02/11/2010;482 F H4;WCB;;;0,24;0,37;0,82;0,018;0,014;0,114;0,063;0,015;0,038;0,002
AR 1667;;CRIS;02/11/2010;479 F H4;WCB;PZA(1);;0,205;0,431;0,86;0,015;0,013;0,068;0,046;0,016;0,025;0,002
AR 1668;PETINARI;GUS;23/10/2010;1339FH2;WCB;BTE E8-300;MOD 457;0,216;0,413;1;0,014;0,01;0,074;0,056;0,017;0,019;0,002
AR 1669;AMRO;CRIS;29/10/2010;468 F H3;WCB;BTE E8-300;OJAL DE LANZA;0,249;0,432;0,75;0,017;0,014;0,065;0,05;0,013;0,033;0,004
AR 1670;;CRIS;01/11/2010;476 F H4;WCB;PZAS(5);;0,193;0,54;0,82;0,014;0,015;0,089;0,071;0,021;0,022;0,002
AR 1671;HILLMANN;CARRERA;03/11/2010;491 F H4;WCB;PZAS(1);CAJA PORTARODAMIENTO(1);0,245;0,419;0,75;0,017;0,013;0,117;0,076;0,014;0,037;0,004
AR 1673;;;05/11/2010;1403 F H2;WCB;;;0,228;0,6;1;0,016;0,015;0,122;0,073;0,02;0,025;0,004
AR 1674;;CRIS;05/11/2010;503 F H4;WCB;PZAS(16);;0,208;0,6;1,06;0,032;0,013;0,049;0,049;0,016;0,021;0,001
AR 1675;;CRIS;08/11/2010;508 F H4;WCB;BTE G2-150;;0,24;0,438;0,97;0,026;0,013;0,047;0,049;0,016;0,022;<0.001
AR 1676;AMRO;CARRERA;25/10/2010;455 F H3;WCB;PZAS(5);VTE E 10-150#10/PUNTERA DE LAN;0,222;0,51;0,88;0,012;0,009;0,049;0,042;0,014;0,023;0,005
AR 1677;AMRO;CARRERA;25/10/2010;455 F H3;WCB;PZAS(7);VTE E 10-150#10/PUNTERA DE LAN;0,222;0,51;0,88;0,012;0,009;0,049;0,042;0,014;0,023;0,005
AR 1678;;CRIS;26/10/2010;458 F H3;WCB;;;0,209;0,463;1,08;0,017;0,011;0,044;0,044;0,017;0,017;0,003
