Repository: guidoalloatti/amro

File: AmroClient/remote/analisis20110412.csv (part 4 of 5)
A 003;MIGUEL ABAD;CARRERA;05/07/2010;9 F H3;NOD_FIN_FER;28/6 R1M-R1K-R2I-R2G-R2N-R1L;29/6 R1G-R1E-R1B-R2A//30/6 R2I;3,64;2,21;0,284;0,018;0,008;0,054;0,02;0,008;0,017;0,001
A 004;MIGUEL ABAD-ICEMEC;CRIS;14/07/2010;51 F H4;SAE 4140;BRAZO DERECHO E IZQUIERDO;TAPONES TL 2.5-150;0,41;0,35;0,94;0,02;0,015;1;0,311;0,246;0,035;0,011
A 005;MIGUEL ABAD;CRIS;02/08/2010;90 F H3;NOD_FIN_PER;CIGUENALE(4)-ANILLO(1)-POLEA(1;21/7 F67-B67//29/7 B67-E67-S/I;3,74;2,44;0,66;0,024;0,013;0,121;0,029;0,014;0,022;0,003
ABAD;MIGUEL ABAD;CRIS;12/08/2010;1000 F H1;NOD_FIN_FER;TPA MTO 001(1);10/8 R1O-R1N-R1M;3,64;2,59;0,51;0,043;0,018;0,046;0,025;0,007;0,016;<0.001
J 631;J631/PLAC.ENG.VTE.ANILLOS;CARRERA;08/07/2010;28 F H3;WCB;TPA C6-150(4)-ANILLO C6-150(8);PLACA DE ENGANCHE (8);0,203;0,54;0,9;0,019;0,012;0,149;0,055;0,02;0,024;0,005
J 633;;CRIS;02/07/2010;792 F H2; WCB;CPO C6-150(4);;0,24;0,54;0,98;0,017;0,01;0,111;0,036;0,02;0,031;0,005
J 633;J633/J634/CANTARUTTI/AR1222;CARRERA;02/07/2010;795 F H2; WCB;CPO C6-150;;0,261;0,492;0,85;0,016;0,01;0,044;0,029;0,015;0,019;0,002
J 634;;CARRERA;05/07/2010;2 F H3;WCB;;;0,216;0,51;0,89;0,014;0,009;0,07;0,036;0,016;0,027;0,002
J 634;J633/J634/CANTARUTTI/AR1222;CARRERA;02/07/2010;795 F H2; WCB;CPO C6-150;;0,261;0,492;0,85;0,016;0,01;0,044;0,029;0,015;0,019;0,002
J 634;J634/J635;CARRERA;02/07/2010;796 F H2;WCB;CPO C6-150(1);;0,251;0,343;0,74;0,016;0,012;0,085;0,033;0,017;0,034;0,003
J 635;J634/J635;CARRERA;02/07/2010;796 F H2;WCB;CPO C6-150(2);;0,251;0,343;0,74;0,016;0,012;0,085;0,033;0,017;0,034;0,003
J 635;;CARRERA;05/07/2010;2 F H3;WCB;;;0,216;0,51;0,89;0,014;0,009;0,07;0,036;0,016;0,027;0,002
J 636;J636/VTE ITALRM;CARRERA;02/07/2010;797 FH2;WCB;CPO C6-150(3);;0,246;0,445;0,78;0,015;0,01;0,099;0,037;0,016;0,036;0,003
J 636;;RICHARD;05/07/2010;801F  H2;WCB;CUERPO C 6"150(2)  CIAMPO CUER;;0,217;0,421;0,93;0,014;0,011;0,098;0,07;0,024;0,028;0,003
J 636;;CARRERA;05/07/2010;2 F H3;WCB;;;0,216;0,51;0,89;0,014;0,009;0,07;0,036;0,016;0,027;0,002
J 637;;CRIS;02/07/2010;793  F H2;WCB;;;0,236;0,441;0,77;0,019;0,012;0,14;0,04;0,021;0,039;0,006
J 638;;RICHARD;01/07/2010;775 F H2;WCB;PLATILLOS C 3"600(30)  CUERPO;CPO 1830(3);0,248;0,46;0,99;0,014;0,016;0,109;0,042;<0.002;0,054;<0.001
J 638;;CRIS;26/08/2010;193 F H3;WCB;2 CAJAS;;0,197;0,421;0,91;0,026;0,025;0,057;0,067;0,019;0,102;0,004
J 639;;RICHARD;12/07/2010;828F  H1;WCB;BONETE E 24"150(1);;0,207;0,364;0,91;0,016;0,012;0,045;0,03;0,014;0,023;0,004
J 641;;CRIS;27/08/2010;199 F H3;LCB;;;0,233;0,428;0,69;0,019;0,02;0,215;0,117;0,023;0,139;0,005
J 641;ROSSMET;CARRERA;09/09/2010;1137 F H1;WCB;BTE E3-300;ARO N 1(12);0,239;0,52;0,69;0,017;0,013;0,205;0,048;0,015;0,018;0,004
J 643;AR1483#1/J643#1;CARRERA;27/08/2010;1073 F H2;WCB;;;0,16;0,59;0,93;0,016;0,009;0,091;0,046;0,02;0,037;0,006
J 643;;CRIS;30/08/2010;1076 F H2;WCB;;;0,22;0,58;0,88;0,015;0,014;0,108;0,049;0,022;0,044;0,004
J 644;;CRIS;30/08/2010;1076 F H2;WCB;;;0,22;0,58;0,88;0,015;0,014;0,108;0,049;0,022;0,044;0,004
J 645;AMRO;CRIS;29/10/2010;469 F H3;WCB;ANILLO C8-150;PLAQ INF-OJAL DE LANZA;0,227;0,41;0,84;0,015;0,013;0,042;0,049;0,014;0,036;0,005
L 005;SYLWAN;CARRERA;19/07/2010;79 F H4;WCB;CPO STUFFIN(4);BRIDA CON CABEZAL(10;0,2;0,493;0,79;0,015;0,012;0,036;0,027;0,012;0,041;0,003
L 005;AR1305/AR1363/J623/J622;CARRERA;15/07/2010;61 F H4;WCB;CPO SUP TULSA (2);;0,23;0,463;0,91;0,014;0,017;0,073;0,041;0,019;0,061;0,004
L 005;LODOLO;CARRERA;16/07/2010;70 F H4;WCB;CPO S/ FIN(20-GUIAS (5);;0,248;0,54;0,96;0,023;0,014;0,099;0,031;0,015;0,02;0,002
L 008;TULSA;;25/08/2010;1056 F H2;WCB;PRUEBA;;0,232;0,53;0,96;0,023;0,021;0,069;0,064;0,023;0,06;0,007
L 008;;CARRERA;21/07/2010;34 F H3;WCB;CPO STUFFIN(4);;0,226;0,56;0,94;0,023;0,008;0,109;0,041;0,016;0,016;0,005
L 009;TULSA;CARRERA;01/09/2010;1097 F H2;WCB;TRABA CANON#48/VTE E 12-150#1;BALANCIN(4)-CPO STUFFIN(8);0,22;0,62;0,96;0,026;0,013;0,044;0,035;0,018;0,018;0,002
L 009;;CARRERA;01/09/2010;1098 F  H2;WCB;CPO STUFFIN;VOL E8-150;0,219;0,59;1,01;0,025;0,012;0,08;0,036;0,019;0,016;0,003
L 009;;CRIS;21/09/2010;1193 F H2;WCB;8 CAJAS;T REGULABLE(32);0,192;0,53;0,89;0,016;0,014;0,148;0,037;0,015;0,024;0,005
L 009;TULSA;CRIS;08/10/2010;1281 F H2;WCB;2 PZAS;503 (30)-TENSOR CORTO;0,21;0,495;0,97;0,013;0,008;0,214;0,085;0,022;0,017;0,002
L 009;TULSA;CRIS;29/09/2010;340 F H3;WCB;PRENSA E8-150/PLAQ SUP/VOL E8-;SEGURO DE GANCHO-BANANITAS;0,221;0,424;0,89;0,018;0,013;0,047;0,04;0,016;0,038;0,003
L 010;TULSA;CARRERA;31/08/2010;216 F H3;WCB;CPO SUP(MOD 3281)-CPO STUFFING;;0,208;0,41;0,87;0,022;0,015;0,088;0,052;0,019;0,028;0,003
L 010;TULSA;CARRERA;02/09/2010;225 F H3;WCB;CPO;VTE E4-150#3-BTE E2-150(16);0,242;0,481;0,85;0,025;0,013;0,083;0,042;0,014;0,022;0,002
L 011;;CRIS;24/09/2010;AK60 MUESTRA4;A 60K;;;0,306;0,7;1,3;0,019;0,015;0,07;0,048;0,022;0,034;0,003
L 011;;CRIS;24/09/2010;318 F H3;ARO 1035;M 7473-75-77-76-78//DHH 105;H7 3267-68-69/10 PZAS;0,312;0,462;0,77;0,015;0,011;0,061;0,04;0,013;0,018;0,003
L 011;;CRIS;24/09/2010;AK60 MUESTRA6;A 60K;;;0,283;0,69;1,3;0,021;0,016;0,067;0,051;0,022;0,034;0,004
L 011;;CRIS;24/09/2010;AK60MUESTRA2;A60K;;;0,318;0,67;1,31;0,018;0,015;0,065;0,048;0,022;0,03;0,003
L 011;;CRIS;24/09/2010;AK60 MUESTRA3;A60K;;;0,306;0,69;1,32;0,022;0,017;0,068;0,046;0,022;0,034;0,004
L 011;;CRIS;24/09/2010;AK60 MUESTRA7;A60K;;;0,318;0,68;1,34;0,022;0,015;0,068;0,055;0,022;0,035;0,004
L 011;;CRIS;24/09/2010;AK60 MUESTRA5;A 60K;;;0,311;0,69;1,3;0,019;0,016;0,068;0,049;0,022;0,034;0,003
L 011;;CRIS;24/09/2010;AK60MUESTRA9;A60K;;;0,286;0,71;1,31;0,024;0,021;0,071;0,053;0,023;0,036;0,004
L 011;;CRIS;22/09/2010;306 F H3;ARO 1035;M 7440-22-41-23-16-37/PIEZAS T;H7 3233-34-17/PLAQ SUP (114);0,291;0,58;0,99;0,017;0,012;0,116;0,042;0,015;0,024;0,006
L 011;TULSA;CRIS;12/10/2010;395 F H3;API 6A 60 K TULSA;;;0,289;0,54;1,2;0,017;0,011;0,121;0,05;0,022;0,02;0,007
L 011;;CARRERA;20/09/2010;1192 F H2;WCB;10 CAJAS;PLAQ INF(78);0,202;0,54;0,89;0,016;0,012;0,281;0,038;0,016;0,024;0,004
L 011;;CRIS;24/09/2010;AK60MUESTRA8;A60K;;;0,328;0,72;1,31;0,023;0,021;0,07;0,051;0,022;0,035;0,004
L 011;;CRIS;24/09/2010;AK60MUESTRA10;A60K;;;0,326;0,7;1,32;0,021;0,017;0,068;0,05;0,024;0,035;0,004
L 011;COMNAC;CARRERA;21/09/2010;305 F H3;1030;24 PZAS(A60K);CAJA MARTEFER(5);0,355;0,69;1,36;0,023;0,02;0,083;0,055;0,021;0,035;0,004
L 011;TULSA;GUS;28/09/2010;1230FH2;A 60K;CPO SUPERIOR;;0,328;0,6;1,27;0,02;0,009;0,451;0,045;0,02;0,014;0,006
L 012;TULSA;CRIS;29/10/2010;1368 F H2;API 6A 60 K TULSA;CPO STUFING BOX;;0,242;0,498;1,29;0,016;0,013;0,05;0,044;0,02;0,031;0,007
L 013;;CRIS;02/11/2010;1383 F H2;API 6A 60 K TULSA;;;0,261;0,59;1,2;0,017;0,018;0,048;0,054;0,025;0,047;0,001
M 7527-29-30-31-28-25;;CRIS;01/10/2010;353 F H3;ARO 1035;DHM 130//H9 5773-78-79-77-76;;0,369;0,354;0,84;0,017;0,011;0,117;0,07;0,02;0,017;0,002
M 7536-4849-47-46;;CRIS;04/10/2010;358 F H3;ARO 1035;H9 5786-90-93-91-96-97-88;;0,4;0,472;0,96;0,016;0,01;0,122;0,065;0,021;0,02;0,003
N 006;HILLMAN;CARRERA;07/07/2010;821(A) F H2;WCB;CPO BOMBA BTN(2)-CABEZAL(2);CPO VALVULA BTN 040(2);0,212;0,372;0,77;0,021;0,011;0,041;0,03;0,021;0,017;0,004
N 008;HILLMANN;RICHARD;16/07/2010;64F  H4;GRIS;CAJA 130400(5)/CAJA N 8;CAJA N 9(1)-PIEZAS N/N(3)-TPA;3,3;1,99;0,65;0,018;0,021;0,028;0,02;0,011;0,016;0,001
N 009;HILLMANN;RICHARD;16/07/2010;64F  H4;GRIS;CAJA 130400(5)/CAJA N 8;CAJA N 9(1)-PIEZAS N/N(3)-TPA;3,3;1,99;0,65;0,018;0,021;0,028;0,02;0,011;0,016;0,001
N 010;;CRIS;12/07/2010;832 R H2;GRIS;ESCUADRA 125(16)-HILLMANN;CPOS 130-402-1(3);3,25;1,64;1,08;0,02;0,025;0,077;0,027;0,009;0,014;0,003
N 011;;CRIS;06/07/2010;13 F H3;GRIS;CAMISA BOMBA(4)-TPA EJE(9)-CPO;CABEZAL POSTERIOR(4)-TPA ENGRA;3,35;2,08;0,55;0,021;0,041;0,087;0,037;0,009;0,06;0,002
N 012;;CRIS;06/07/2010;13 F H3;GRIS;CAMISA BOMBA(4)-TPA EJE(9)-CPO;CABEZAL POSTERIOR(4)-TPA ENGRA;3,35;2,08;0,55;0,021;0,041;0,087;0,037;0,009;0,06;0,002
N 013;;CRIS;12/07/2010;832 R H2;GRIS;ESCUADRA 125(16)-HILLMANN;CPOS 130-402-1(3);3,25;1,64;1,08;0,02;0,025;0,077;0,027;0,009;0,014;0,003
N 014;HILLMANN;CRIS;06/07/2010;13 F H3;GRIS;CAMISA BOMBA(4)-TPA EJE(9)-CPO;CABEZAL POSTERIOR(4)-TPA ENGRA;3,35;2,08;0,55;0,021;0,041;0,087;0,037;0,009;0,06;0,002
N 015;HILLMANN;CRIS;06/07/2010;13 F H3;GRIS;CAMISA BOMBA(4)-TPA EJE(9)-CPO;CABEZAL POSTERIOR(4)-TPA ENGRA;3,3;2,18;0,55;0,21;0,081;0,087;0,037;0,009;0,06;0,002
N 016;;CRIS;12/07/2010;831 F H1;GRIS;;;3,44;2,43;0,88;0,019;0,039;0,101;0,033;0,022;0,022;0,005
N 016;HILLMANN;CRIS;12/07/2010;831 F H1;GRIS;CPO BOMBA HILLMANN;;3,24;2,23;0,78;0,19;0,089;0,101;0,033;0,022;0,022;0,005
N 017;HILLMANN;CRIS;12/07/2010;830 F H1;GRIS/SAE 120;CPO BOMBA HILLLMANN(2);;3,18;2,14;0,73;0,17;0,084;0,043;0,029;0,015;0,017;0,004
N 019;HILLMANN;CRIS;30/08/2010;208 F H3;GRIS;CPO BOMBA(5);836605-1/836508-1;3,71;2,45;0,335;0,019;0,014;0,042;0,022;0,007;0,02;<0.001
N 019;HILLMANN;CRIS;30/08/2010;208 F H3;GRIS;CPO BOMBA(5);836605-1/;3,71;2,45;0,335;0,019;0,014;0,042;0,022;0,007;0,02;<0.001
P 23;INDAVE;CARRERA;25/08/2010;1060 F H2;CF8M;CPO F1-800(4)-TPA F1-800(4);PRENSA G3-150(10 CAJAS);0,08;0,92;0,93;0,024;0,01;18,33;9,09;2,02;0,314;0,071
PATRON 316;;CRIS;27/08/2010;CALIBRACION DE ESPECTRO AROS;PATRON316;CALIBRACION DEL ESPECTROMETRO;;0,028;0,454;1,31;0,031;0,037;16,84;10,16;2,28;0,237;0,096
REPUESTOS;AMRO;GUS;23/10/2010;1341FH2;WCB;;;0,221;0,308;1,02;0,013;0,008;0,047;0,052;0,015;0,017;0,002
T 222;;CRIS;15/07/2010;HUGO CF8M 15-07-10;CF8M;CONTRAPRUEBA THORSA S.A.;;0,052;0,68;0,8;0,032;0,013;18,15;10,88;2,17;0,257;0,067
T 222;;CRIS;15/07/2010;HUGO CF8M 15-07-10;CF8M;CONTRAPRUEBA THORSA S.A.;;0,065;0,66;0,73;0,045;0,017;18,1;11,17;2,23;0,263;0,07
T 222;;CRIS;15/07/2010;HUGO CF8M 15-07-10;CF8M;CONTRAPRUEBA THORSA S.A.;;0,056;0,63;0,72;0,032;0,013;18,1;10,73;2,14;0,248;0,068
T 222;;CRIS;15/07/2010;HUGO CF8M 15-07-10;CF8M;CONTRAPRUEBA THORSA S.A.;;0,049;0,63;0,72;0,033;0,012;18,05;10,84;2,16;0,252;0,068
T 222;;CRIS;15/07/2010;HUGO CF8M 15-07-10;CF8M;CONTRAPRUEBA THORSA S.A.;;0,061;0,64;0,73;0,031;0,014;18,15;10,85;2,18;0,255;0,069
T 222;;CRIS;15/07/2010;HUGO CF8M 15-07-10;CF8M;CONTRAPRUEBA PARA THORSA S.A.;;0,057;0,65;0,74;0,035;0,014;18,1;10,89;2,18;0,255;0,068
TULSA;TULSA;CARRERA;15/07/2010;61 F H4;WCB;CPO T COD 1915(2);VOL E4-600(3)-PLACA ENGANCHE(2;0,25;0,463;0,93;0,014;0,017;0,073;0,041;0,019;0,061;0,004
TULSA;TULSA;CRIS;20/07/2010;83 F H4;WCB;CPO E6-900(1);CPO ESTUFA91)-VOL TROSARELLO;0,21;0,38;0,83;0,017;0,009;0,033;0,028;0,012;0,02;0,004
TULSA;TULSA;CARRERA;13/08/2010;1010 F H1;WCB;GARGANTA#16-CPO T#4-PLAQ.SUP;;0,213;0,486;0,89;0,019;0,01;0,094;0,059;0,024;0,029;0,003
TULSA;TULSA;CARRERA;11/08/2010;136 F H4;WCB;CPO E6-300(1)-PLAQ INF(30)-PLA;CPO T (2);0,238;0,51;0,94;0,024;0,02;0,093;0,051;0,023;0,048;0,004
TULSA;TULSA;CRIS;20/07/2010;83 F H4;WCB;CPO E6-900(1);CPO ESTUFA91)-VOL TROSARELLO;0,21;0,38;0,83;0,017;0,009;0,033;0,028;0,012;0,02;0,004
TULSA;Err:508;CARRERA;16/07/2010;69 F H4;WCB;CUNA E3-150(12)-CPO T COD 19;PLACA ENGANCHE(5)-GUIAS(4);0,18;0,499;0,98;0,023;0,012;0,13;0,033;0,016;0,018;0,003
AR 1503;;CRIS;10/09/2010;1139 F H1;WCB;CPO E6-300;;0,225;0,465;0,79;0,017;0,01;0,073;0,037;0,013;0,018;0,003
AR 1504;;CARRERA;13/09/2010;266 F H4;WCB;BTE E6-300(2);;0,224;0,57;0,95;0,015;0,02;0,033;0,043;0,015;0,075;0,004
AR 1504;;CRIS;13/09/2010;263 F H4;WCB;;;0,241;0,417;0,65;0,016;0,012;0,042;0,035;0,016;0,027;0,008
AR 1504;;CRIS;15/09/2010;272 F H3;WCB;CPO E6-300;;0,236;0,459;0,83;0,013;0,019;0,099;0,057;0,02;0,066;0,003
AR 1504;;CRIS;14/09/2010;1158 F H1;WCB;;;0,211;0,472;0,98;0,012;0,018;0,057;0,032;0,018;0,063;0,001
AR 1504;GIACOMETTI;CRIS;29/09/2010;339 F H3;WCB;GUIA EMBOQUE(4);SUPLEMENTO INFERIOR;0,224;0,405;0,6;0,017;0,011;0,042;0,04;0,012;0,015;0,003
AR 1505;;CRIS;13/09/2010;263 F H4;WCB;;;0,241;0,417;0,65;0,016;0,012;0,042;0,035;0,016;0,027;0,008
AR 1505;;CARRERA;01/09/2010;1096 F H2;WCB;CAJA 1;;0,214;0,59;0,96;0,028;0,014;0,054;0,042;0,016;0,02;0,002
AR 1505;;CRIS;14/09/2010;1158 F H1;WCB;;;0,211;0,472;0,98;0,012;0,018;0,057;0,032;0,018;0,063;0,001
AR 1506;;CARRERA;01/09/2010;1098 F  H2;WCB;CAJAS 2;VOL E8-150;0,219;0,59;1,01;0,025;0,012;0,08;0,036;0,019;0,016;0,003
AR 1506;;CARRERA;02/09/2010;227 F H3;WCB;BTE E6-300(1);;0,215;0,55;0,89;0,019;0,013;0,062;0,039;0,015;0,019;0,002
AR 1506;;CARRERA;31/08/2010;218 F H3;WCB;BTE E6-300;;0,229;0,54;0,85;0,014;0,011;0,046;0,038;0,015;0,027;0,002
AR 1507;TULSA;CARRERA;02/09/2010;225 F H3;WCB;CAJAS 4;VTE E4-150#3-BTE E2-150(16);0,242;0,481;0,85;0,025;0,013;0,083;0,042;0,014;0,022;0,002
AR 1507;;CRIS;02/09/2010;224 F H3;WCB;BTE E6-300(1);;0,198;0,469;0,76;0,023;0,014;0,326;0,057;0,018;0,026;0,005
AR 1508;;CARRERA;07/09/2010;1121 F H1;WCB;BTE E6-300(6);;0,209;0,6;0,97;0,029;0,009;0,272;0,036;0,017;0,015;0,004
AR 1508;GONELLA-SYLWAN;CARRERA;07/09/2010;239 F H4;WCB;BTE E6-300(1);TPA(1);0,245;0,52;0,76;0,023;0,021;0,078;0,057;0,018;0,033;0,003
AR 1508;TROSARELLO;CARRERA;03/09/2010;233 F H3;WCB;;BRIDA FIJA(11)-BRIDA GIRATORIA;0,193;0,483;0,93;0,017;0,013;0,117;0,05;0,018;0,025;0,003
AR 1508;;CARRERA;08/09/2010;245 F H4;WCB;BTE E6-300(1);;0,22;0,53;0,83;0,022;0,013;0,112;0,075;0,021;0,028;0,004
AR 1509;GONELLA-SYLWAN;CARRERA;07/09/2010;239 F H4;WCB;BTE E6-300(1);TPA(1);0,245;0,52;0,76;0,023;0,021;0,078;0,057;0,018;0,033;0,003
AR 1510;;CARRERA;08/09/2010;245 F H4;WCB;BTE E6-300(5);;0,22;0,53;0,83;0,022;0,013;0,112;0,075;0,021;0,028;0,004
AR 1510;ROSSMET-SYLWAN-GONELLA;CARRERA;10/09/2010;253 F H4;WCB;BTE E6-300(2);VOL E8-150(6)-ARO N1(5)-TPA(2);0,206;0,52;0,76;0,02;0,013;0,101;0,046;0,016;0,023;0,005
AR 1510;LIDERAR;CRIS;10/09/2010;1142 F H1;WCB;CPO EMG 1830-3/BTE E6-300;PLACA;0,242;0,484;1,19;0,018;0,01;0,066;0,048;0,026;0,017;0,009
AR 1511;;CARRERA;08/09/2010;246 F H4;WCB;CPO G6-900(1);;0,208;0,56;0,9;0,018;0,01;0,066;0,038;0,017;0,02;0,005
AR 1512;;CARRERA;08/09/2010;245 F H4;WCB;CPO E6-900(1);;0,22;0,53;0,83;0,022;0,013;0,112;0,075;0,021;0,028;0,004
AR 1513;;CRIS;14/09/2010;1156 F H1;WCB;;;0,221;0,48;0,78;0,012;0,018;0,068;0,036;0,014;0,062;0,002
AR 1514;;CRIS;14/09/2010;1156 F H1;WCB;;;0,221;0,48;0,78;0,012;0,018;0,068;0,036;0,014;0,062;0,002
AR 1515;;CARRERA;08/09/2010;1130 F H1;WCB;TPA G6-900(1);;0,218;0,54;0,87;0,031;0,013;0,065;0,045;0,015;0,019;0,002
AR 1516;;CARRERA;08/09/2010;1130 F H1;WCB;TPA G6-900(1);;0,218;0,54;0,87;0,031;0,013;0,065;0,045;0,015;0,019;0,002
AR 1517;;CRIS;14/09/2010;1154 F H1;WCB;BTE G6-900;OJAL DE LANZA-SEGURO DE GANCHO;0,197;0,6;0,9;0,013;0,024;0,236;0,036;0,017;0,058;0,004
AR 1518;;CRIS;14/09/2010;1154 F H1;WCB;BTE G6-900;OJAL DE LANZA-SEGURO DE GANCHO;0,197;0,6;0,9;0,013;0,024;0,236;0,036;0,017;0,058;0,004
AR 1519;GIACOMETTI;CRIS;24/09/2010;321 F H3;WCB;ENGRANAJE(3);PRENSA-ANILLO;0,236;0,468;0,89;0,02;0,014;0,125;0,059;0,018;0,027;0,003
AR 1519;COMNAC;CRIS;21/09/2010;303 F H3;WCB;BARRON;PLAQ SUP;0,196;0,432;0,76;0,017;0,018;0,086;0,055;0,017;0,045;0,003
AR 1520;;CRIS;07/10/2010;1277 F H2;CA15;CUNA E4-300 FLEX;;0,147;0,96;0,86;0,018;0,007;13,27;0,188;0,024;0,052;0,073
AR 1520;;CRIS;07/10/2010;1278 F H2;CA15;CUNA E4-300 F;;0,146;0,7;0,93;0,02;0,007;11,4;0,219;0,022;0,05;0,059
AR 1521;;CRIS;07/10/2010;1277 F H2;CA15;CUNA E3-300;;0,147;0,96;0,86;0,018;0,007;13,27;0,188;0,024;0,052;0,073
AR 1521;;CRIS;07/10/2010;1278 F H2;CA15;CUNA E3-300;;0,146;0,7;0,93;0,02;0,007;11,4;0,219;0,022;0,05;0,059
AR 1521;;CRIS;04/10/2010;1258 F H2;CA15;CUNA E3-300;;0,15;1,07;0,88;0,019;0,007;12,37;0,305;0,036;0,066;0,064
AR 1521;;CRIS;05/10/2010;1265 F H2;CA15;CUNA E3-300;;0,15;0,93;0,421;0,017;0,006;12,23;0,248;0,016;0,051;0,061
AR 1522;;CRIS;24/09/2010;320 F H3;WCB;CUNA E2-300/600 F;;0,23;0,478;0,94;0,017;0,012;0,057;0,037;0,016;0,021;0,004
AR 1522;;CRIS;06/10/2010;373 F H3;WCB;CUNA E2-300/600;;0,218;0,499;1,03;0,017;0,012;0,049;0,046;0,019;0,022;0,005
AR 1522;PETINARI;CRIS;07/10/2010;1275 F H2;WCB;CUNA E2-300/600-VOL E6-900(2);MOD 457(8)-VOL E3-300(12)-ANIL;0,229;0,315;0,74;0,014;0,009;0,091;0,046;0,014;0,016;0,003
AR 1522;PETINARI;CRIS;08/10/2010;1281 F H2;WCB;CUNA E2-300/600(10);503 (30)-TENSOR CORTO;0,21;0,495;0,97;0,013;0,008;0,214;0,085;0,022;0,017;0,002
AR 1523;;CRIS;24/09/2010;1215 f h2;CF8M;CPO G2-1500(4);;0,064;1,42;0,55;0,017;0,012;18,37;8,84;2,4;0,296;0,069
AR 1523;;CRIS;16/09/2010;1172 F H1;CF8M;CPO G2-1500-BTE G2-1500-PRENSA;;0,075;0,9;0,82;0,022;0,012;18,38;9,28;2,4;0,34;0,077
AR 1523;AR1523#18/AR1523#4/AR1328#4;CARRERA;03/09/2010;1112 R H1;CF8M;;;0,08;0,9;0,78;0,026;0,01;19,12;8,85;1,75;0,285;0,073
AR 1524;;CARRERA;13/09/2010;1153 F H1;CA15;CUNA E4-150(40);;0,142;0,86;0,92;0,017;0,009;12,58;0,144;0,021;0,058;0,084
AR 1524;;CARRERA;13/09/2010;1152 F H1;CA15;CUNA E4-150 SOL(36);;0,136;0,84;0,79;0,016;0,009;12,7;0,152;0,025;0,06;0,083
AR 1525;;CARRERA;17/09/2010;1181 F H1;CA15;CUNA E4-150(18);;0,134;1,08;0,98;0,019;0,012;14;0,159;0,038;0,071;0,093
AR 1525;;CARRERA;15/09/2010;1169 F H1;CA15;CUNA E4-150(20);;0,137;0,93;0,87;0,017;0,009;13,23;0,156;0,025;0,068;0,086
AR 1526;;CARRERA;15/09/2010;1169 F H1;CA15;CUNA E4-150(24);;0,137;0,93;0,87;0,017;0,009;13,23;0,156;0,025;0,068;0,086
AR 1526;;CARRERA;17/09/2010;1181 F H1;CA15;CUNA E4-150(12);;0,134;1,08;0,98;0,019;0,012;14;0,159;0,038;0,071;0,093
AR 1526;;CARRERA;15/09/2010;1170 F H1;CA15;CUNA E4-150(48);;0,149;1;0,83;<0.001;0,006;13,1;0,123;0,026;0,115;0,086
AR 1527;;CRIS;22/09/2010;1203 F H2;WCB;CPO C2-900/1500;VOL;0,25;0,357;0,85;0,015;0,008;0,067;0,036;0,013;0,016;0,005
AR 1528;;GUS;27/09/2010;329FH3;WCB;CPO C2-900/1500(PARCIAL);;0,209;0,401;0,88;0,017;0,014;0,08;0,049;0,014;0,016;0,003
AR 1528;;CRIS;23/09/2010;1208 F H2;WCB;PARCIAL;;0,208;0,44;0,8;0,019;0,013;0,182;0,05;0,015;0,026;0,003
AR 1528;;CRIS;29/09/2010;340 F H3;WCB;PRENSA E8-150/PLAQ SUP/VOL E8-;SEGURO DE GANCHO-BANANITAS;0,221;0,424;0,89;0,018;0,013;0,047;0,04;0,016;0,038;0,003
AR 1529;;CRIS;24/09/2010;320 F H3;WCB;CPO C2-900/1500;;0,23;0,478;0,94;0,017;0,012;0,057;0,037;0,016;0,021;0,004
AR 1529;;EZE;24/09/2010;1217 H2 F;WCB;4 CPOS CLAP 2"900/1500;2 PROBETAS;0,223;0,447;0,91;0,017;0,012;0,172;0,058;0,017;0,02;0,004
AR 1531;;CRIS;30/09/2010;1241 F H2;WCB;;PRENSA E8-150;0,228;0,345;0,83;0,019;0,016;0,076;0,049;0,017;0,021;0,004
AR 1531;;CRIS;24/09/2010;1214 F H2;WCB;TPA C2-900/1500;;0,224;0,5;0,88;0,017;0,014;0,069;0,045;0,014;0,025;0,003
AR 1532;;CRIS;30/09/2010;1244 F H2;WCB;CPO E4-150;;0,234;0,203;0,77;0,015;0,01;0,086;0,04;0,013;0,016;0,003
AR 1532;;CRIS;30/09/2010;1242 F H2;WCB;PZAS(4);;0,209;0,439;0,9;0,014;0,01;0,069;0,038;0,014;0,014;0,008
AR 1533;;CRIS;30/09/2010;1243 F H2;WCB;CPO E4-150(PARCIAL);;0,233;0,42;0,99;0,017;0,014;0,05;0,041;0,015;0,02;0,006
AR 1533;COMNAC(A27N2);CRIS;30/09/2010;348 F H3;WCB;;MC-TROMPA-ACA-VOL E4-150;0,211;0,462;0,95;0,017;0,015;0,052;0,044;0,021;0,027;0,005
AR 1533;;CRIS;30/09/2010;350 F H3;WCB;CPO E4-150(PARCIAL);;0,24;0,489;0,92;0,017;0,013;0,044;0,043;0,015;0,017;0,003
AR 1534;;CRIS;30/09/2010;1243 F H2;WCB;CPO E4-150(PARCIAL);;0,233;0,42;0,99;0,017;0,014;0,05;0,041;0,015;0,02;0,006
AR 1534;;GUS;30/09/2010;1246FH2;WCB;CPO E4-150;;0,2;0,422;0,94;0,018;0,013;0,057;0,042;0,014;0,016;0,001
AR 1535;;CRIS;04/10/2010;360 F H3;WCB;CPO E4-150;;0,2;0,33;0,91;0,014;0,009;0,185;0,054;0,016;0,013;0,002
AR 1535;;GUS;30/09/2010;1246FH2;WCB;CPO E4-150;;0,2;0,422;0,94;0,018;0,013;0,057;0,042;0,014;0,016;0,001
AR 1536;;CRIS;05/10/2010;365 F H3;WCB;CPO E4-150;VOL E3-300;0,214;0,396;0,89;0,015;0,012;0,056;0,046;0,015;0,016;0,001
AR 1536;EMU;CARRERA;11/08/2010;996 F H1;WCB;1 CAJA;;0,219;0,487;0,93;0,018;0,011;0,158;0,042;0,018;0,029;0,003
AR 1539;;CRIS;21/09/2010;302 F H3;WCB;CPO E2-300;;0,215;0,472;1,02;0,017;0,014;0,104;0,052;0,027;0,044;0,005
AR 1540;;CRIS;21/09/2010;302 F H3;WCB;CPO E2-300;;0,215;0,472;1,02;0,017;0,014;0,104;0,052;0,027;0,044;0,005
AR 1541;;CRIS;21/09/2010;302 F H3;WCB;CPO E2-300;;0,215;0,472;1,02;0,017;0,014;0,104;0,052;0,027;0,044;0,005
AR 1541;;CRIS;23/09/2010;1208 F H2;WCB;PARCIAL;;0,208;0,44;0,8;0,019;0,013;0,182;0,05;0,015;0,026;0,003
AR 1542;;EZE;23/09/2010;1213 H2 R;WCB;6 PZAS;;0,211;0,355;0,78;0,017;0,01;0,11;0,049;0,014;0,019;0,004
AR 1542;;CRIS;23/09/2010;1210 F H2;WCB;CPO E2-300;;0,234;0,456;0,88;0,015;0,012;0,101;0,052;0,017;0,025;0,003
AR 1543;;CRIS;24/09/2010;1214 F H2;WCB;CPO E2-300;;0,224;0,5;0,88;0,017;0,014;0,069;0,045;0,014;0,025;0,003
AR 1543;;EZE;23/09/2010;1213 H2 R;WCB;6 PZAS;;0,211;0,355;0,78;0,017;0,01;0,11;0,049;0,014;0,019;0,004
AR 1544;;EZE;23/09/2010;1213 H2 R;WCB;2 PZAS;;0,211;0,355;0,78;0,017;0,01;0,11;0,049;0,014;0,019;0,004
AR 1544;;GUS;27/09/2010;332FH3;WCB;BTE E2-300;PTRA DE LANZA;0,207;0,41;0,87;0,015;0,014;0,075;0,041;0,014;0,017;0,003
AR 1544;;CRIS;23/09/2010;1210 F H2;WCB;TPA E2-300;;0,234;0,456;0,88;0,015;0,012;0,101;0,052;0,017;0,025;0,003
AR 1544;;CRIS;29/09/2010;1233 F H2;WCB;;;0,216;0,5;0,93;0,017;0,013;0,102;0,05;0,017;0,025;0,003
AR 1544;;CRIS;24/09/2010;320 F H3;WCB;BTE E2-300;;0,23;0,478;0,94;0,017;0,012;0,057;0,037;0,016;0,021;0,004
AR 1555;;GUS;27/09/2010;332FH3;WCB;BTE E3-300;PTRA DE LANZA;0,207;0,41;0,87;0,015;0,014;0,075;0,041;0,014;0,017;0,003
AR 1555;;GUS;27/09/2010;329FH3;WCB;BTE E3-300;;0,209;0,401;0,88;0,017;0,014;0,08;0,049;0,014;0,016;0,003
AR 1555;;CRIS;30/09/2010;1241 F H2;WCB;;PRENSA E8-150;0,228;0,345;0,83;0,019;0,016;0,076;0,049;0,017;0,021;0,004
AR 1558;;CARRERA;17/09/2010;1181 F H1;CA15;CUNA E2-300-600(48);;0,134;1,08;0,98;0,019;0,012;14;0,159;0,038;0,071;0,093
AR 1558;;CRIS;23/09/2010;1207 F H2;CA15;10 PZAS;;0,124;1,28;0,53;0,019;0,008;12,69;0,455;0,062;0,061;0,069
AR 1559;;CARRERA;05/10/2010;369 F H3;WCB;CPO E6-900(1);;0,219;0,474;0,86;0,017;0,011;0,103;0,061;0,017;0,02;0,003
AR 1560;;CARRERA;05/10/2010;370 F H3;WCB;CPO E6-900(1);;0,222;0,51;0,83;0,014;0,01;0,057;0,045;0,015;0,019;0,002
AR 1561;;CARRERA;05/10/2010;371 F H3;WCB;PZA(1);;0,235;0,434;0,87;0,016;0,01;0,105;0,052;0,016;0,021;0,002
AR 1562;;CRIS;07/10/2010;381 F H3;WCB;CPO E6-900;;0,183;0,463;0,92;0,013;0,008;0,233;0,102;0,022;0,021;0,003
AR 1563;;CRIS;07/10/2010;380 F H3;WCB;CPO E6-900;;0,195;0,5;0,95;0,013;0,009;0,096;0,045;0,015;0,017;0,001
AR 1564;;CRIS;07/10/2010;379 F H3;WCB;CPO E6-900(1);;0,209;0,52;0,85;0,014;0,01;0,069;0,051;0,015;0,019;0,003
AR 1565;;CRIS;07/10/2010;379 F H3;WCB;CPO E6-900(1);;0,209;0,52;0,85;0,014;0,01;0,069;0,051;0,015;0,019;0,003
AR 1566;;CRIS;07/10/2010;1274 F H2;WCB;CPO E6-900(1);;0,221;0,53;0,85;0,014;0,008;0,259;0,103;0,02;0,019;0,005
AR 1567;;CRIS;08/10/2010;387 F H3;WCB;CPO E6-900(1);;0,225;0,386;0,81;0,014;0,01;0,193;0,065;0,02;0,025;0,003
AR 1568;;CRIS;08/10/2010;387 F H3;WCB;CPO E6-900(1);;0,225;0,386;0,81;0,014;0,01;0,193;0,065;0,02;0,025;0,003
AR 1569;;CARRERA;05/10/2010;370 F H3;WCB;BTE E6-900(1);;0,222;0,51;0,83;0,014;0,01;0,057;0,045;0,015;0,019;0,002
AR 1569;;CARRERA;05/10/2010;369 F H3;WCB;BTE E6-900(3);;0,219;0,474;0,86;0,017;0,011;0,103;0,061;0,017;0,02;0,003
AR 1570;;CARRERA;05/10/2010;371 F H3;WCB;PZA(3);;0,235;0,434;0,87;0,016;0,01;0,105;0,052;0,016;0,021;0,002
AR 1570;;CRIS;06/10/2010;373 F H3;WCB;BTE E6-900;;0,218;0,499;1,03;0,017;0,012;0,049;0,046;0,019;0,022;0,005
AR 1571;;CARRERA;06/10/2010;377 F H3;WCB;BTE E6-900(3);;0,249;0,62;0,86;0,014;0,009;0,044;0,044;0,015;0,019;0,002
AR 1572;;CARRERA;06/10/2010;378 F H3;WCB;BTE E6-900(1);;0,226;0,308;1,05;0,017;0,011;0,053;0,052;0,018;0,021;0,003
AR 1573;;CRIS;07/10/2010;380 F H3;WCB;TORRE E6-900;;0,195;0,5;0,95;0,013;0,009;0,096;0,045;0,015;0,017;0,001
AR 1573;;CARRERA;06/10/2010;378 F H3;WCB;TORRE E6-900(1);;0,226;0,308;1,05;0,017;0,011;0,053;0,052;0,018;0,021;0,003
AR 1573;;CARRERA;05/10/2010;370 F H3;WCB;TORRE E6-900(2);;0,222;0,51;0,83;0,014;0,01;0,057;0,045;0,015;0,019;0,002
AR 1574;;CRIS;06/10/2010;1269 F H2;WCB;CUNA E6-900(PARCIAL);VOL E3-300;0,233;0,462;0,82;0,014;0,009;0,084;0,044;0,016;0,02;0,002
AR 1574;PETINARI;CRIS;08/10/2010;1281 F H2;WCB;CUNA E6-900(5);503 (30)-TENSOR CORTO;0,21;0,495;0,97;0,013;0,008;0,214;0,085;0,022;0,017;0,002
AR 1574;;CRIS;12/10/2010;393 F H3;WCB;PARCIAL;VOL E3-300-CUNA E2-300;0,228;0,448;0,93;0,013;0,013;0,157;0,085;0,024;0,059;0,004
AR 1575;;CARRERA;05/10/2010;369 F H3;WCB;TPA BUJE E6-900(6);;0,219;0,474;0,86;0,017;0,011;0,103;0,061;0,017;0,02;0,003
AR 1575;;CARRERA;05/10/2010;371 F H3;WCB;PZA(3);;0,235;0,434;0,87;0,016;0,01;0,105;0,052;0,016;0,021;0,002
AR 1577;COMNAC;GUS;30/09/2010;352FH3;WCB;CPO E6-300;TROMPA-ACA/VOL 4-150(14)/VOL 2;0,223;0,496;0,82;0,015;0,01;0,04;0,036;0,012;0,015;0,001
AR 1577;;GUS;28/09/2010;1232RH2;WCB;SUPLEMENTO INF;;0,233;0,408;0,84;0,015;0,008;0,068;0,037;0,014;0,014;0,005
AR 1578;COMNAC;GUS;30/09/2010;352FH3;WCB;CPO E6-300;TROMPA-ACA/VOL 4-150(14)/VOL 2;0,223;0,496;0,82;0,015;0,01;0,04;0,036;0,012;0,015;0,001
AR 1578;;CRIS;05/10/2010;365 F H3;WCB;TPA BUJE E6-900;VOL E3-300;0,214;0,396;0,89;0,015;0,012;0,056;0,046;0,015;0,016;0,001
AR 1579;EMU;CRIS;29/09/2010;1235 F H2;WCB;CPO E6-300;CPO(1);0,242;0,56;0,92;0,016;0,01;0,075;0,048;0,017;0,017;0,005
AR 1580;;CRIS;29/09/2010;1234 F H2;WCB;CPO E6-300(2);VOL E8-150;0,231;0,416;0,92;0,018;0,011;0,059;0,045;0,013;0,02;0,005
AR 1581;;GUS;29/09/2010;344FH3;WCB;2 CAJAS;VOL E8-150(24);0,22;0,428;0,98;0,016;0,013;0,098;0,046;0,017;0,019;0,005
AR 1582;;GUS;29/09/2010;344FH3;WCB;2 CAJAS;VOL E8-150(24);0,22;0,428;0,98;0,016;0,013;0,098;0,046;0,017;0,019;0,005
AR 1583;;GUS;30/09/2010;1245FH2;WCB;CPO E6-300(2);;0,214;0,488;0,74;0,014;0,01;0,043;0,031;0,013;0,014;0,002
AR 1583;COMNAC;GUS;30/09/2010;352FH3;WCB;CPO E6-300;TROMPA-ACA/VOL 4-150(14)/VOL 2;0,223;0,496;0,82;0,015;0,01;0,04;0,036;0,012;0,015;0,001
AR 1584;;CRIS;30/09/2010;350 F H3;WCB;CPO E6-300(2);;0,24;0,489;0,92;0,017;0,013;0,044;0,043;0,015;0,017;0,003
AR 1584;PETINARI;CARRERA;06/10/2010;377 F H3;WCB;CPO E6-300(1);PZA 503(144);0,249;0,62;0,86;0,014;0,009;0,044;0,044;0,015;0,019;0,002
AR 1585;;GUS;01/10/2010;1252FH2;WCB;CPO E6-300(2);;0,231;0,429;1,01;0,014;0,009;0,058;0,053;0,017;0,014;0,003
AR 1586;;CRIS;01/10/2010;1250 F H2;WCB;CPO E6-300;;0,21;0,49;1,08;0,02;0,01;0,083;0,051;0,017;0,014;0,002
AR 1587;;CRIS;04/10/2010;360 F H3;WCB;CPO E6-300(2);;0,2;0,33;0,91;0,014;0,009;0,185;0,054;0,016;0,013;0,002
AR 1588;;GUS;01/10/2010;1253FH2;WCB;CPO E6-300(2);;0,234;0,444;1,01;0,014;0,009;0,058;0,051;0,016;0,015;0,003
AR 1589;;CARRERA;04/10/2010;364 F H3;WCB;PZAS (2);;0,211;0,5;0,75;0,013;0,012;0,07;0,044;0,015;0,016;0,002
AR 1590;;CARRERA;04/10/2010;364 F H3;WCB;PZAS (2);;0,211;0,5;0,75;0,013;0,012;0,07;0,044;0,015;0,016;0,002
AR 1591;;CRIS;06/10/2010;373 F H3;WCB;CPO E6-300;;0,218;0,499;1,03;0,017;0,012;0,049;0,046;0,019;0,022;0,005
AR 1592;;CARRERA;05/10/2010;371 F H3;WCB;PZA(1);;0,235;0,434;0,87;0,016;0,01;0,105;0,052;0,016;0,021;0,002
AR 1592;;CARRERA;04/10/2010;364 F H3;WCB;PZAS (3);;0,211;0,5;0,75;0,013;0,012;0,07;0,044;0,015;0,016;0,002
AR 1592;;CRIS;01/10/2010;1251 F H2;WCB;CPO E6-300;;0,211;0,433;0,94;0,015;0,009;0,048;0,043;0,016;0,015;0,003
AR 1592;;CRIS;07/10/2010;380 F H3;WCB;BTE E6-300;;0,195;0,5;0,95;0,013;0,009;0,096;0,045;0,015;0,017;0,001
AR 1593;;CARRERA;05/10/2010;370 F H3;WCB;BTE E6-300(2);;0,222;0,51;0,83;0,014;0,01;0,057;0,045;0,015;0,019;0,002
AR 1593;;CRIS;06/10/2010;373 F H3;WCB;BTE E6-300;;0,218;0,499;1,03;0,017;0,012;0,049;0,046;0,019;0,022;0,005
AR 1594;;CRIS;07/10/2010;380 F H3;WCB;BTE E6-300;;0,195;0,5;0,95;0,013;0,009;0,096;0,045;0,015;0,017;0,001
AR 1594;;CARRERA;05/10/2010;370 F H3;WCB;BTE E6-300(1);;0,222;0,51;0,83;0,014;0,01;0,057;0,045;0,015;0,019;0,002
AR 1595;;CARRERA;08/10/2010;392 F H3;WCB;2 PZAS;VOL E6-900(2)-VOL E10-600(2);0,226;0,6;1;0,016;0,01;0,079;0,066;0,022;0,017;0,003
AR 1595;;CRIS;07/10/2010;380 F H3;WCB;BTE E6-300;;0,195;0,5;0,95;0,013;0,009;0,096;0,045;0,015;0,017;0,001
AR 1595;;CARRERA;06/10/2010;378 F H3;WCB;BTE E6-300(3);;0,226;0,308;1,05;0,017;0,011;0,053;0,052;0,018;0,021;0,003
AR 1596;;CARRERA;08/10/2010;392 F H3;WCB;2 PZAS;VOL E6-900(2)-VOL E10-600(2);0,226;0,6;1;0,016;0,01;0,079;0,066;0,022;0,017;0,003
AR 1597;;CRIS;22/09/2010;1200 F H2;WCB;TORRE E10-150(2);PRENSA E3-300(80);0,221;0,55;0,9;0,017;0,012;0,204;0,045;0,018;0,061;0,007
AR 1598;;CARRERA;08/10/2010;392 F H3;WCB;1 PZA;VOL E6-900(2)-VOL E10-600(2);0,226;0,6;1;0,016;0,01;0,079;0,066;0,022;0,017;0,003
AR 1598;;CRIS;12/10/2010;393 F H3;WCB;PARCIAL;VOL E3-300-CUNA E2-300;0,228;0,448;0,93;0,013;0,013;0,157;0,085;0,024;0,059;0,004
AR 1618;;CRIS;13/10/2010;400 F H3;WCB;CPO E10-600(1);;0,202;0,492;0,9;0,015;0,014;0,103;0,061;0,02;0,027;0,003
AR 1619;;CRIS;13/10/2010;399 F H3;WCB;CPO E10-600(1);;0,189;0,435;0,89;0,013;0,015;0,05;0,043;0,017;0,03;0,001
AR 1620;;CARRERA;07/10/2010;385 F H3;WCB;BTE G10-600(1);;0,178;0,54;0,91;0,012;0,007;0,072;0,044;0,015;0,018;0,003
AR 1621;;CARRERA;07/10/2010;385 F H3;WCB;BTE G10-600(1);;0,178;0,54;0,91;0,012;0,007;0,072;0,044;0,015;0,018;0,003
AR 1622;;CARRERA;07/10/2010;385 F H3;WCB;OBT G10-600(2)-ANILLO Y TPA BU;VOL E6-900(1);0,178;0,54;0,91;0,012;0,007;0,072;0,044;0,015;0,018;0,003
AR 1692;;CARRERA;08/10/2010;392 F H3;WCB;4 PZAS;VOL E6-900(2)-VOL E10-600(2);0,226;0,6;1;0,016;0,01;0,079;0,066;0,022;0,017;0,003
AR 1817;;CARRERA;21/07/2010;894 F H1;WCB;PLACA ENG(2)-PLAQ NF(80);T.REGULABLE(64);0,226;0,454;0,94;0,022;0,012;0,032;0,029;0,014;0,02;0,005
AR 786;;CRIS;10/09/2010;1139 F H1;WCB;CPO E3-300;;0,225;0,465;0,79;0,017;0,01;0,073;0,037;0,013;0,018;0,003
AR 947;LODOLO;CARRERA;04/08/2010;966 F H2;WCB;CPO G2-150(3);VOL 7-10(40)-GUIAS(66);0,184;0,56;1,05;0,015;0,018;0,044;0,034;0,018;0,069;0,002
AR 947;;CARRERA;05/08/2010;974 F H1;WCB;CPO G2-150(2);;0,199;0,394;0,81;0,015;0,016;0,065;0,02;0,017;0,064;0,002
AR 996;LODOLO;CRIS;30/07/2010;85 F H3;WCB;ANILLO 10-150(10)-VOL E10-150(;GUIAS 2158(11 CAJAS+3(B2/58-B1;0,19;0,59;0,93;0,021;0,01;0,273;0,131;0,122;0,025;0,006
BLO 004;;;30/08/2010;PATRON 316 - AMRO;AISI 316;CALIBRACION ESPECTROMETRO;;0,029;0,447;1,31;0,027;0,028;17,22;9,91;2,22;0,224;0,093
FERRINOX;FERRINOX;;05/08/2010;CALIB ESPECTROMETRO;AISI 310;;;0,052;0,298;1,56;0,029;0,003;23,69;20,44;0,263;0,18;0,104
G 235;;CRIS;26/08/2010;1061 F H2;WCB;PARCIAL;;0,202;0,313;0,73;0,021;0,024;0,42;0,19;0,039;0,164;0,003
G 239;ICEMEC;CARRERA;24/08/2010;1053 F H1;WCB;PRENSAS E10-150(3-1500)1 CAJA;PATINES(2 CAJAS;0,231;0,54;0,91;0,022;0,017;0,082;0,069;0,017;0,065;0,007
G 240;GIACOMETTI;CARRERA;19/08/2010;166 F H1;WCB;CPO(4);MOD TELGOPOR(2);0,243;0,54;0,84;0,022;0,016;0,06;0,044;0,013;0,023;0,004
G 241;;CRIS;19/08/2010;1029 F H1;WCB;SUPL INF-PLAQ INF;;0,248;0,403;0,73;0,019;0,013;0,165;0,094;0,021;0,086;0,003
G 242;;CARRERA;24/08/2010;1052 F H2;WCB;;;0,207;0,56;0,93;0,017;0,009;0,093;0,053;0,015;0,028;0,007
G 242;AR1452#/ G242#4;CARRERA;23/08/2010;1048 F H1;WCB;;;0,204;0,54;0,79;0,023;0,028;0,295;0,1;0,023;0,156;0,003
G 243;;CRIS;23/08/2010;1044 F H1;WCB;;;0,246;0,393;0,7;0,018;0,014;0,212;0,08;0,02;0,061;0,005
G 243;;CRIS;20/08/2010;1038 F H1;WCB;CPO RATIGAN;;0,209;0,438;0,81;0,019;0,012;0,129;0,04;0,014;0,02;0,007
G 243;LT ING;CARRERA;20/08/2010;170 F H3;WCB;PZAS(4);PLACA ENG(12)-2 COLUMNAS S/ID;0,242;0,55;0,89;0,022;0,017;0,107;0,073;0,02;0,048;0,004
G 243;;CARRERA;24/08/2010;1052 F H2;WCB;;;0,207;0,56;0,93;0,017;0,009;0,093;0,053;0,015;0,028;0,007
G 244;ICEMEC;CARRERA;24/08/2010;1053 F H1;WCB;PRENSAS E10-150(3-1500)1 CAJA;PATINES(2 CAJAS;0,231;0,54;0,91;0,022;0,017;0,082;0,069;0,017;0,065;0,007
G 244;LT ING;CARRERA;20/08/2010;170 F H3;WCB;PZAS(4);PLACA ENG(12)-2 COLUMNAS S/ID;0,242;0,55;0,89;0,022;0,017;0,107;0,073;0,02;0,048;0,004
G 244;;CRIS;20/08/2010;167 F H3;WCB;;;0,241;0,456;0,91;0,02;0,014;0,051;0,038;0,014;0,027;0,004
G 244;;CRIS;23/08/2010;1044 F H1;WCB;;;0,246;0,393;0,7;0,018;0,014;0,212;0,08;0,02;0,061;0,005
G 244;ICEMEC;CRIS;25/08/2010;1058 F H2;WCB;PATINES;;0,218;0,62;0,92;0,028;0,018;0,04;0,046;0,017;0,03;0,002
G 245;GONELLA;CRIS;07/09/2010;1117 F H1;WCB;CPO-BALANCINES(16);GRAMPAS-BISAGRA GIRATORIARIA;0,24;0,437;0,8;0,017;0,011;0,137;0,062;0,017;0,016;0,002
G 245;;CARRERA;07/09/2010;237 F H4;WCB;CPO EMG 1830-30(15);;0,216;0,54;0,82;0,018;0,014;0,09;0,037;0,015;0,025;0,003
G 246;;CARRERA;08/09/2010;246 F H4;WCB;CPO EMG 1830-3;;0,208;0,56;0,9;0,018;0,01;0,066;0,038;0,017;0,02;0,005
G 246;;CARRERA;08/09/2010;1128 F H1;WCB;CPO EMG 1830-3(6);;0,206;0,51;0,89;0,031;0,013;0,264;0,04;0,016;0,014;0,002
G 246;;CRIS;09/09/2010;1133 F H1;WCB;;;0,234;0,414;0,86;0,021;0,014;0,052;0,042;0,014;0,019;0,003
G 247;ROSSMET-SYLWAN-GONELLA;CARRERA;10/09/2010;253 F H4;WCB;CPO EMG 1830-3(8);VOL E8-150(6)-ARO N1(5)-TPA(2);0,206;0,52;0,76;0,02;0,013;0,101;0,046;0,016;0,023;0,005
G 247;ROSSMET-FACCIOLI;CARRERA;09/09/2010;252 F H4;WCB;CPO 1830-3(12);ARO N 1(4);0,24;0,58;0,74;0,021;0,016;0,073;0,048;0,015;0,027;0,003
G 247;ROSSMET-FACCIOLI;CARRERA;10/09/2010;1138 F H1;WCB;VOL(10);TRABA CANOS(12 CAJAS);0,23;0,53;0,85;0,016;0,012;0,083;0,046;0,016;0,02;0,002
G 247;ROSSMET-FACCIOLI;CARRERA;10/09/2010;1138 F H1;WCB;CPO EMG 1830(3)-VOL(10);TRABA CANOS(12 CAJAS);0,23;0,53;0,85;0,016;0,012;0,083;0,046;0,016;0,02;0,002
G 248;;CRIS;13/09/2010;263 F H4;WCB;;;0,241;0,417;0,65;0,016;0,012;0,042;0,035;0,016;0,027;0,008
G 248;LIDERAR;CRIS;10/09/2010;1142 F H1;WCB;CPO EMG 1830-3;PLACA;0,242;0,484;1,19;0,018;0,01;0,066;0,048;0,026;0,017;0,009
G 248;;CRIS;14/09/2010;1158 F H1;WCB;;;0,211;0,472;0,98;0,012;0,018;0,057;0,032;0,018;0,063;0,001
G 249;;CRIS;14/09/2010;1157 F H1;WCB;CPO EMG 1830-3;;0,221;0,57;0,94;0,013;0,02;0,058;0,037;0,016;0,065;0,002
G 249;;CRIS;14/09/2010;1154 F H1;WCB;CPO EMG 1830;OJAL DE LANZA-SEGURO DE GANCHO;0,197;0,6;0,9;0,013;0,024;0,236;0,036;0,017;0,058;0,004
G 249;;CRIS;14/09/2010;1155 F H1;WCB;CPO EMG 1830-3;;0,191;0,49;0,91;0,01;0,017;0,074;0,033;0,016;0,068;0,002
G 250;PETINARI;CARRERA;12/10/2010;398 F H3;WCB;CPO EMG 1830(20)-CPO E2-150(MU;MOD 503(120)-457(10)-VOL E3-30;0,238;0,57;1,02;0,014;0,01;0,048;0,048;0,017;0,017;0,005
G 255;;CRIS;14/09/2010;1158 F H1;WCB;;;0,211;0,472;0,98;0,012;0,018;0,057;0,032;0,018;0,063;0,001
G 255;;CRIS;13/09/2010;263 F H4;WCB;;;0,241;0,417;0,65;0,016;0,012;0,042;0,035;0,016;0,027;0,008
G 255;;CRIS;08/10/2010;1282 F H2;WCB;VOL E8-150;VOL E3-300;0,239;0,382;0,81;0,015;0,011;0,193;0,072;0,02;0,025;0,003
H 468;;CRIS;30/08/2010;205 F H3;WCB;VOL 3-150;;0,214;0,57;0,88;0,015;0,014;0,108;0,048;0,022;0,042;0,004
H 639;;CRIS;12/07/2010;829 F H1;WCB;ANILLO E12-150/300 PARCIAL;;0,245;0,408;0,88;0,016;0,012;0,066;0,035;0,013;0,023;0,004
H 687;AR 1349-H 687;CRIS;05/07/2010;804 F H2;CF8M;CPO SC;;0,08;0,94;0,51;0,022;0,013;17,2;7,51;2,32;0,118;0,052
H 687;H 729-H720;H 687-AR 1228;01/07/2010;781 F H2;CF8M;CPO SC 3-900;;0,071;1,08;0,77;0,018;0,011;18,57;9,98;2,15;0,201;0,054
H 690;;RICHARD;08/07/2010;821(B)F  H1;WCB;ANILLO E12-150-300(18)-VOL FAC;TPA TL 2.5-150/PRENSA REDONDO-;0,22;0,328;0,68;0,015;0,009;0,08;0,05;0,015;0,029;0,002
H 709;;CARRERA;20/08/2010;1040 F H1;WCB;PZAS(2);PRENSA E12-150(4 PANES;0,23;0,414;0,89;0,021;0,012;0,339;0,048;0,014;0,026;0,008
H 709;LT ING;CARRERA;20/08/2010;170 F H3;WCB;PZAS(2);PLACA ENG(12)-2 COLUMNAS S/ID;0,242;0,55;0,89;0,022;0,017;0,107;0,073;0,02;0,048;0,004
H 715;;CARRERA;05/08/2010;974 F H1;WCB;SON DOS CAJAS;;0,199;0,394;0,81;0,015;0,016;0,065;0,02;0,017;0,064;0,002
H 715;;CRIS;06/08/2010;975 F H1;WCB;CUNA E10-300;;0,217;0,55;0,87;0,019;0,015;0,082;0,038;0,019;0,031;0,006
H 715;;CRIS;12/08/2010;997 F H1;WCB;;;0,236;0,361;1,02;0,019;0,017;0,149;0,064;0,02;0,053;0,002
H 720;H 729-H720;H 687-AR 1228;01/07/2010;781 F H2;CF8M;CPO R6-150;;0,074;1,08;0,76;0,021;0,011;18,52;9,99;2,18;0,206;0,055
H 724;;CRIS;23/08/2010;176 F H3;304/CF8M;CUNA E6-300 FLEX;;0,084;0,9;0,87;0,022;0,009;18,03;9,76;2,05;0,251;0,07
H 725;;GUS;27/09/2010;329FH3;WCB;TPA R2.5-150;;0,209;0,401;0,88;0,017;0,014;0,08;0,049;0,014;0,016;0,003
H 727;;CRIS;23/08/2010;176 F H3;304/CF8M;;;0,084;0,9;0,87;0,022;0,009;18,03;9,76;2,05;0,251;0,07
H 727;FAVRA OC 52341-THORSA/TAVAL 20;CRIS;06/08/2010;976 F H1;CF8M;CUNAS E6-300F(11);236X188X35-280X245X300;0,08;0,94;0,68;0,03;0,014;18,16;9,76;2;0,147;0,075
H 727;THORSA;CARRERA;25/08/2010;1060 F H2;CF8M;2  CAJAS;PRENSA G3-150(10 CAJAS);0,084;0,92;0,93;0,024;0,01;18,33;9,09;2,02;0,314;0,071
H 729;;CRIS;23/08/2010;176 F H3;304/CF8M;;;0,084;0,9;0,87;0,022;0,009;18,03;9,76;2,05;0,251;0,07
H 729;H 729-H720;H 687-AR 1228;01/07/2010;781 F H2;CF8M;CPO SC 6-150-300;;0,073;1,09;0,77;0,019;0,011;18,56;10,01;2,17;0,2;0,055
H 729;NUNEZ OC 149;CARRERA;29/07/2010;936 F H2;CF8M;CLAPETA SCH(30)-PALANCAS(4 CAJ;156X108X330(6);0,08;1,27;0,82;0,027;0,009;18,45;9,26;1,86;0,162;0,061
H 731;TORRISI;CRIS;07/09/2010;1115 F H1;CA15;ARANA RECOLECTORA;;0,149;0,93;0,61;0,016;0,009;11,57;0,276;0,034;0,057;0,071
H 731;TORRISI;CRIS;27/08/2010;1069 F H2;CA15;;1 PZA;0,113;0,66;0,486;0,018;0,008;13,52;0,315;0,04;0,068;0,086
H 731;;CRIS;26/08/2010;H 731;CA15;CUNA E12-150;;0,142;1,16;0,499;0,029;0,01;11,54;0,264;0,092;0,056;0,069
H 735;H735/PALANCA ENGR.;CARRERA;08/07/2010;27 F H3;WCB;CPO SC 4-1150(10);PLACA DE ENGRANAJE(6);0,207;0,408;0,88;0,02;0,011;0,109;0,044;0,018;0,021;0,004
H 736;;CRIS;30/07/2010;943 F H2;WC6;TPA 8-600;;0,18;0,63;0,87;0,02;0,007;1,23;0,5;0,5;0,027;0,01
H 737;;CRIS;30/07/2010;83 F H3;WC6;CPO 8-600(1);;0,201;0,63;0,78;0,023;0,009;1;0,488;0,476;0,027;0,009
H 738;;CRIS;13/08/2010;144 F H4;WCB;CPO G6-300;;0,221;0,455;0,97;0,022;0,018;0,069;0,055;0,019;0,048;0,003
H 739;;CRIS;13/08/2010;144 F H4;WCB;CPO G6-300;;0,221;0,456;0,97;0,023;0,018;0,07;0,056;0,019;0,048;0,003
H 740;;CARRERA;17/08/2010;1021 F H1;WCB;BTE G6-300(2);;0,198;0,393;0,94;0,019;0,01;0,109;0,047;0,016;0,031;0,003
H 741;;CRIS;18/08/2010;156 F H4;WCB;;;0,204;0,41;0,88;0,017;0,014;0,065;0,044;0,014;0,026;0,001
H 741;;CRIS;13/08/2010;143 F H4;WCB;CPO F6-150;;0,225;0,428;0,98;0,022;0,018;0,068;0,056;0,018;0,044;0,003
H 742;;CRIS;17/08/2010;154 F H4;WCB;TPA F6-150;PLAQ INF;0,221;0,431;0,99;0,024;0,018;0,159;0,108;0,029;0,065;0,003
H 742;;CRIS;18/08/2010;156 F H4;WCB;;;0,204;0,41;0,88;0,017;0,014;0,065;0,044;0,014;0,026;0,001
H 744;;CRIS;01/09/2010;1092 F H2;WCB;CUNA E12-150 F;;0,239;0,448;0,97;0,028;0,014;0,082;0,046;0,021;0,032;0,002
H 744;;CARRERA;14/09/2010;1161 F H1; WCB;CUNA E12-150F(4)-PUNTA DE LANZ;;0,231;0,56;0,85;0,02;0,051;0,063;0,049;0,016;0,065;0,003
H 744;;CARRERA;30/08/2010;210 F H3;WCB;TORRE 6-900(1)-TPA 6-900(1);;0,247;0,54;0,76;0,016;0,011;0,087;0,054;0,014;0,025;0,005
H 744;;CRIS;26/08/2010;1061 F H2;WCB;;;0,202;0,313;0,73;0,021;0,024;0,42;0,19;0,039;0,164;0,003
H 744;;CARRERA;25/08/2010;190 F H4;WCB;;;0,217;0,445;0,87;0,023;0,023;0,112;0,091;0,023;0,124;0,003
H 744;;CRIS;30/08/2010;205 F H3;WCB;VOL 3-150;;0,214;0,57;0,88;0,015;0,014;0,108;0,048;0,022;0,042;0,004
H 745;;CARRERA;20/07/2010;887 F H1;WCB;BISAGRA RET 4-600(9)-CPO STUFF;VOL TROSARELLO(5)-VOL4-600(3)G;0,219;0,5;0,77;0,019;0,013;0,038;0,028;0,012;0,015;0,002
H 746;;CRIS;29/07/2010;935 F H2;CA15;CUNA E2-150 SOL;;0,15;0,94;0,456;0,026;0,01;13,83;0,94;0,35;0,068;0,081
H 747;;CRIS;02/08/2010;948 F H2; CA15;CUNA E8-150;;0,146;0,93;0,64;0,023;0,008;14,27;0,318;0,047;0,075;0,096
H 747;H 747;CRIS;19/07/2010;877 F H1;CA15;CLAP. RET. 4-600;;0,146;0,85;0,52;0,023;0,01;13,62;0,308;0,023;0,068;0,087
H 748;;CRIS;06/08/2010;976 F H1;CF8M;CPO DUO CHECK 3-150/600;BISAGRA RET 4-150/300;0,081;0,94;0,68;0,03;0,014;18,16;9,76;1,96;0,147;0,075
H 749;;CRIS;06/08/2010;975 F H1;WCB;CUNA E12-150;;0,217;0,55;0,87;0,019;0,015;0,082;0,038;0,019;0,031;0,006
H 749;;CARRERA;11/08/2010;996 F H1;WCB;CUNA E12-150(1);;0,219;0,487;0,93;0,018;0,011;0,158;0,042;0,018;0,029;0,003
H 749;;CRIS;12/08/2010;997 F H1;WCB;;;0,236;0,361;1,02;0,019;0,017;0,149;0,064;0,02;0,053;0,002
H 749;;CRIS;17/08/2010;1017 F H1;WCB;CUNA E12-150(2);;0,223;0,388;1,02;0,025;0,022;0,083;0,086;0,023;0,063;0,003
H 750;;CRIS;01/09/2010;1094 F H2;WCB;CUNA E6-600 F;ANILLO 2.5-150(5 CAJAS)-BALANC;0,21;0,484;0,87;0,024;0,011;0,063;0,041;0,018;0,019;0,002
H 750;COSTA/LIDERAR;CRIS;02/09/2010;1103 F H2;WCB;252X160X250(3);PLACAS(2);0,18;0,447;0,7;0,027;0,012;0,056;0,037;0,017;0,019;0,001
H 750;;CRIS;02/09/2010;1099 F H2;WCB;;;0,215;0,498;0,95;0,027;0,012;0,066;0,039;0,017;0,018;0,002
H 750;EMU;CRIS;10/08/2010;123 F H4;WCB;;VOL E2-150-4 PIEZAS;0,227;0,453;0,96;0,021;0,015;0,062;0,043;0,02;0,043;0,003
H 750;LT ING;CARRERA;09/08/2010;122 F H4;WCB;CUNA E6-600F(4);PLACA ENG(4)-VOL E2-150(12)-VO;0,193;0,48;0,89;0,019;0,014;0,081;0,039;0,019;0,027;0,003
H 750;;CARRERA;26/08/2010;1065 F H2;WCB;CUNA E6-600 F(10)-CUNA E2-150(;;0,249;0,63;0,95;0,034;0,018;0,14;0,076;0,021;0,046;0,003
H 751;;CRIS;13/08/2010;1005 F H1;C5;CPO E6-150-BTE E6-150;;0,134;0,75;0,66;0,027;0,011;4,98;0,088;0,548;0,036;0,038
H 751;;CRIS;04/08/2010;962 F H2;C5;CPO 6-150(1)-BTE 6-150(1);;0,157;0,62;0,59;0,02;0,01;0,53;0,04;0,51;0,02;0,007
H 752;;CRIS;09/08/2010;984 F H1;WCB;ANILLO E12-150(26);VOL E6-300;0,242;0,452;0,69;0,02;0,014;0,111;0,054;0,02;0,04;0,004
H 753;THORSA;CARRERA;25/08/2010;1060 F H2;CF8M;;PRENSA G3-150(10 CAJAS);0,084;0,92;0,93;0,024;0,01;18,33;9,09;2,02;0,314;0,071
H 754;;CARRERA;03/09/2010;1112 R H1;CF8M;;;0,08;0,9;0,78;0,026;0,01;19,12;8,85;1,75;0,285;0,073
